Repository: sufyanshk/generate_sqs

# MCSQS from ATAT
This is just a copy of the Alloy Theoretic Automated Toolkit (ATAT) for my own reference.

I have added a file named **check\_sqs.sh** which checks whether the *Perfect_match* for the correlation is
found or not.\
If the *Perfect_match* is found in the **bestcorr.out** file, then the code creates a file named **stopsqs**.\
If the *mcsqs* code is running and when it sees the file **stopsqs**, then it cleanly stops its run.

In the **check\_sqs.sh** file you can define how much you want the *mcsqs* code to keep finding out the sqs'es. The time should be mentioned in seconds.

# Disclaimer
I have downloaded the ATAT code from [ATAT's official website](https://www.brown.edu/Departments/Engineering/Labs/avdw/atat/).\
No copyright infringement intended.

The Alloy-Theoretic Automated Toolkit (ATAT)
by Axel van de Walle

Further information about this toolkit can be found in the file
doc/manual.pdf in this distribution or at the following url
https://alum.mit.edu/www/avdw/atat/
or at the forum:
http://alum.mit.edu/www/avdw/forum

File: atat/data/sgte_freee.tdb (part 1 of 3)
FUNCTION SGTE_FCC_A1_ELEM_AG    298.15<NL>  -7209.512+118.202013*T-23.8463314*T*LN(T)-1.790585E-3*T**2-0.398587E-6*T**3<NL> -12011*T**(-1);  1234.93 Y<NL> -15095.252+190.266404*T-33.472*T*LN(T)+1411.773E26*T**(-9);  3000.00 N !
FUNCTION SGTE_HCP_A3_ELEM_AG    298.15<NL>  -6909.512+118.502013*T-23.8463314*T*LN(T)-1.790585E-3*T**2-0.398587E-6*T**3<NL> -12011*T**(-1);  1234.93 Y<NL> -14795.252+190.566404*T-33.472*T*LN(T)+1411.773E26*T**(-9);  3000.00 N !
FUNCTION SGTE_BCC_A2_ELEM_AG    298.15<NL>  -3809.512+117.152013*T-23.8463314*T*LN(T)-1.790585E-3*T**2-0.398587E-6*T**3<NL> -12011*T**(-1);  1234.93 Y<NL> -11695.252+189.216404*T-33.472*T*LN(T)+1411.773E26*T**(-9);  3000.00 N !
FUNCTION SGTE_LIQUID_ELEM_AG    298.15<NL>  3815.564+109.310993*T-23.8463314*T*LN(T)-1.790585E-3*T**2-0.398587E-6*T**3<NL> -12011*T**(-1)-1033.905E-23*T**7;  1234.93 Y<NL> -3587.111+180.964656*T-33.472*T*LN(T);  3000.00 N !
PARAMETER  G(CUB_A13,ELEM_AG;0)   298.15<NL>   -3809.512+117.152013*T-23.8463314*T*LN(T)-1.790585E-3*T**2-0.398587E-6*T**3<NL>  -12011*T**(-1);  1234.93 Y<NL>  -11695.252+189.216404*T-33.472*T*LN(T)+1411.773E26*T**(-9);  3000.00 N !
FUNCTION SGTE_BCT_A5_ELEM_AG    298.15<NL>  -3025.412+118.202013*T-23.8463314*T*LN(T)-1.790585E-3*T**2-0.398587E-6*T**3<NL> -12011*T**(-1);  1234.93 Y<NL> -10911.152+190.266404*T-33.472*T*LN(T)+1411.773E26*T**(-9);  3000.00 N !
FUNCTION SGTE_FCC_A1_ELEM_AL    298.15<NL>  -7976.15+137.093038*T-24.3671976*T*LN(T)-1.884662E-3*T**2-0.877664E-6*T**3<NL> +74092*T**(-1);   700.00 Y<NL>  -11276.24+223.048446*T-38.5844296*T*LN(T)+18.531982E-3*T**2-5.764227E-6*T**3<NL> +74092*T**(-1);   933.47 Y<NL> -11278.378+188.684153*T-31.748192*T*LN(T)-1230.524E25*T**(-9);  2900.00 N !
FUNCTION SGTE_HCP_A3_ELEM_AL    298.15<NL>  -2495.15+135.293038*T-24.3671976*T*LN(T)-1.884662E-3*T**2-0.877664E-6*T**3<NL> +74092*T**(-1);   700.00 Y<NL>  -5795.24+221.248446*T-38.5844296*T*LN(T)+18.531982E-3*T**2-5.764227E-6*T**3<NL> +74092*T**(-1);   933.47 Y<NL> -5797.378+186.884153*T-31.748192*T*LN(T)-1230.524E25*T**(-9);  2900.00 N !
FUNCTION SGTE_HCP_ZN_ELEM_AL    298.15<NL>  -2495.15+135.293038*T-24.3671976*T*LN(T)-1.884662E-3*T**2-0.877664E-6*T**3<NL> +74092*T**(-1);   700.00 Y<NL>  -5795.24+221.248446*T-38.5844296*T*LN(T)+18.531982E-3*T**2-5.764227E-6*T**3<NL> +74092*T**(-1);   933.47 Y<NL> -5797.378+186.884153*T-31.748192*T*LN(T)-1230.524E25*T**(-9);  2900.00 N !
FUNCTION SGTE_CBCC_A12_ELEM_AL    298.15<NL>  2107.25+132.280038*T-24.3671976*T*LN(T)-1.884662E-3*T**2-0.877664E-6*T**3<NL> +74092*T**(-1);   700.00 Y<NL>  -1192.84+218.235446*T-38.5844296*T*LN(T)+18.531982E-3*T**2-5.764227E-6*T**3<NL> +74092*T**(-1);   933.47 Y<NL> -1194.978+183.871153*T-31.748192*T*LN(T)-1230.524E25*T**(-9);  2900.00 N !
FUNCTION SGTE_BCC_A2_ELEM_AL    298.15<NL>  2106.85+132.280038*T-24.3671976*T*LN(T)-1.884662E-3*T**2-0.877664E-6*T**3<NL> +74092*T**(-1);   700.00 Y<NL>  -1193.24+218.235446*T-38.5844296*T*LN(T)+18.531982E-3*T**2-5.764227E-6*T**3<NL> +74092*T**(-1);   933.47 Y<NL> -1195.378+183.871153*T-31.748192*T*LN(T)-1230.524E25*T**(-9);  2900.00 N !
FUNCTION SGTE_CUB_A13_ELEM_AL    298.15<NL>  2944.29+132.281438*T-24.3671976*T*LN(T)-1.884662E-3*T**2-0.877664E-6*T**3<NL> +74092*T**(-1);   700.00 Y<NL>  -355.8+218.236846*T-38.5844296*T*LN(T)+18.531982E-3*T**2-5.764227E-6*T**3<NL> +74092*T**(-1);   933.47 Y<NL> -357.938+183.872553*T-31.748192*T*LN(T)-1230.524E25*T**(-9);  2900.00 N !
FUNCTION SGTE_LIQUID_ELEM_AL    298.15<NL>  3028.879+125.251171*T-24.3671976*T*LN(T)-1.884662E-3*T**2-0.877664E-6*T**3<NL> +74092*T**(-1)+79.337E-21*T**7;   700.00 Y<NL>  -271.21+211.206579*T-38.5844296*T*LN(T)+18.531982E-3*T**2-5.764227E-6*T**3<NL> +74092*T**(-1)+79.337E-21*T**7;   933.47 Y<NL> -795.996+177.430178*T-31.748192*T*LN(T);  2900.00 N !
FUNCTION SGTE_BCT_A5_ELEM_AL    298.15<NL>  2106.85+132.280038*T-24.3671976*T*LN(T)-1.884662E-3*T**2-0.877664E-6*T**3<NL> +74092*T**(-1);   700.00 Y<NL>  -1193.24+218.235446*T-38.5844296*T*LN(T)+18.531982E-3*T**2-5.764227E-6*T**3<NL> +74092*T**(-1);   933.47 Y<NL> -1195.378+183.871153*T-31.748192*T*LN(T)-1230.524E25*T**(-9);  2900.00 N !
FUNCTION SGTE_DIAMOND_A4_ELEM_AL    298.15<NL>  -7976.15+167.093038*T-24.3671976*T*LN(T)-1.884662E-3*T**2-0.877664E-6*T**3<NL> +74092*T**(-1);   700.00 Y<NL>  -11276.24+253.048446*T-38.5844296*T*LN(T)+18.531982E-3*T**2-5.764227E-6*T**3<NL> +74092*T**(-1);   933.47 Y<NL> -11278.378+218.684153*T-31.748192*T*LN(T)-1230.524E25*T**(-9);  2900.00 N !
FUNCTION SGTE_DHCP_ELEM_AM    298.15<NL>  -6639.201+89.645685*T-21.1868*T*LN(T)-5.59955E-3*T**2-0.541038E-6*T**3<NL> -30424*T**(-1);  1329.00 Y<NL> -21702.938+241.107269*T-41.84*T*LN(T);  3000.00 N !
FUNCTION SGTE_FCC_A1_ELEM_AM    298.15<NL>  -5224.899+99.204329*T-23.1377*T*LN(T)-2.94694E-3*T**2-0.664773E-6*T**3<NL> -18507*T**(-1);  1018.00 Y<NL>  -2935.853+73.800069*T-19.4406*T*LN(T)-5.418E-3*T**2-0.375233E-6*T**3<NL> -260435*T**(-1);  1548.70 Y<NL> -22179.593+241.353807*T-41.84*T*LN(T);  3000.00 N !
FUNCTION SGTE_BCC_A2_ELEM_AM    298.15<NL>  -665.396+85.114354*T-21.1868*T*LN(T)-5.5995E-3*T**2-0.541033E-6*T**3<NL> -30424*T**(-1);   999.00 Y<NL>  -7800.332+63.93115*T-15.8832*T*LN(T)-19.0671E-3*T**2+2.291117E-6*T**3<NL> +2287195*T**(-1);  1339.00 Y<NL> -13153.887+219.600832*T-39.748*T*LN(T);  1449.00 Y<NL>  70352.138-326.394464*T+33.413*T*LN(T)-27.36485E-3*T**2+1.801717E-6*T**3<NL> -17379450*T**(-1);  2183.60 Y<NL> -16925.244+237.367028*T-41.84*T*LN(T);  3000.00 N !
FUNCTION SGTE_LIQUID_ELEM_AM    298.15<NL>  13271.499+75.525185*T-21.1868*T*LN(T)-5.59955E-3*T**2-0.541038E-6*T**3<NL> -30424*T**(-1);  1329.00 Y<NL> -1792.238+226.986769*T-41.84*T*LN(T);  3000.00 N !
FUNCTION SGTE_RHOMBOHEDRAL_A7_ELEM_AS    298.15<NL> -7270.447+122.211069*T-23.3144*T*LN(T)-2.71613E-3*T**2+11600*T**(-1);  1090.00 Y<NL> -10454.913+163.457433*T-29.216037*T*LN(T);  1200.00 N !
FUNCTION SGTE_LIQUID_ELEM_AS    298.15<NL> 17172.453+99.78639*T-23.3144*T*LN(T)-2.71613E-3*T**2+11600*T**(-1);  1090.00 Y<NL> 13987.987+141.032754*T-29.216037*T*LN(T);  1200.00 N !
FUNCTION SGTE_FCC_A1_ELEM_AS    298.15<NL> 17603.553+107.471069*T-23.3144*T*LN(T)-2.71613E-3*T**2+11600*T**(-1);  1090.00 Y<NL> 14419.087+148.717433*T-29.216037*T*LN(T);  1200.00 N !
FUNCTION SGTE_BCC_A2_ELEM_AS    298.15<NL> 17603.553+106.111069*T-23.3144*T*LN(T)-2.71613E-3*T**2+11600*T**(-1);  1090.00 Y<NL> 14419.087+147.357433*T-29.216037*T*LN(T);  1200.00 N !
FUNCTION SGTE_HCP_A3_ELEM_AS    298.15<NL> 17603.553+108.211069*T-23.3144*T*LN(T)-2.71613E-3*T**2+11600*T**(-1);  1090.00 Y<NL> 14419.087+149.457433*T-29.216037*T*LN(T);  1200.00 N !
FUNCTION SGTE_RED_P_ELEM_AS  298.15 <NL> -1488.447+118.356409*T-23.3144*T*LN(T)-2.71613E-3*T**2+11600*T**(-1);  1090.00 Y<NL> -4672.913+159.602773*T-29.216037*T*LN(T);  1200.00 N !
FUNCTION SGTE_FCC_A1_ELEM_AU    298.15<NL>  -6938.856+106.830098*T-22.75455*T*LN(T)-3.85924E-3*T**2+0.379625E-6*T**3<NL> -25097*T**(-1);   929.40 Y<NL>  -93586.481+1021.69543*T-155.7067449*T*LN(T)+87.56015E-3*T**2<NL> -11.518713E-6*T**3+10637210*T**(-1);  1337.33 Y<NL>  314067.829-2016.378254*T+263.2522592*T*LN(T)-118.216828E-3*T**2<NL> +8.923844E-6*T**3-67999832*T**(-1);  1735.80 Y<NL> -12133.783+165.272524*T-30.9616*T*LN(T);  3200.00 N !
FUNCTION SGTE_HCP_A3_ELEM_AU    298.15<NL>  -6698.106+108.430098*T-22.75455*T*LN(T)-3.85924E-3*T**2+0.379625E-6*T**3<NL> -25097*T**(-1);   929.40 Y<NL>  -93345.731+1023.29543*T-155.7067449*T*LN(T)+87.56015E-3*T**2<NL> -11.518713E-6*T**3+10637210*T**(-1);  1337.33 Y<NL>  314308.579-2014.778254*T+263.2522592*T*LN(T)-118.216828E-3*T**2<NL> +8.923844E-6*T**3-67999832*T**(-1);  1735.80 Y<NL> -11893.033+166.872524*T-30.9616*T*LN(T);  3200.00 N !
FUNCTION SGTE_BCC_A2_ELEM_AU    298.15<NL>  -2688.856+105.730098*T-22.75455*T*LN(T)-3.85924E-3*T**2+0.379625E-6*T**3<NL> -25097*T**(-1);   929.40 Y<NL>  -89336.481+1020.59543*T-155.7067449*T*LN(T)+87.56015E-3*T**2<NL> -11.518713E-6*T**3+10637210*T**(-1);  1337.33 Y<NL>  318317.829-2017.478254*T+263.2522592*T*LN(T)-118.216828E-3*T**2<NL> +8.923844E-6*T**3-67999832*T**(-1);  1735.80 Y<NL> -7883.783+164.172524*T-30.9616*T*LN(T);  3200.00 N !
FUNCTION SGTE_LIQUID_ELEM_AU    298.15<NL>  5613.144+97.444232*T-22.75455*T*LN(T)-3.85924E-3*T**2+0.379625E-6*T**3<NL> -25097*T**(-1);   929.40 Y<NL>  -81034.481+1012.309564*T-155.7067449*T*LN(T)+87.56015E-3*T**2<NL> -11.518713E-6*T**3+10637210*T**(-1);  1337.33 Y<NL>  326619.829-2025.76412*T+263.2522592*T*LN(T)-118.216828E-3*T**2<NL> +8.923844E-6*T**3-67999832*T**(-1);  1735.80 Y<NL> 418.217+155.886658*T-30.9616*T*LN(T);  3200.00 N !
FUNCTION SGTE_BETA_RHOMBO_B_ELEM_B    298.15<NL>  -7735.284+107.111864*T-15.6641*T*LN(T)-6.864515E-3*T**2+0.618878E-6*T**3<NL> +370843*T**(-1);  1100.00 Y<NL>  -16649.474+184.801744*T-26.6047*T*LN(T)-0.79809E-3*T**2-0.02556E-6*T**3<NL> +1748270*T**(-1);  2348.00 Y<NL>  -36667.582+231.336244*T-31.5957527*T*LN(T)-1.59488E-3*T**2+0.134719E-6*T**3<NL> +11205883*T**(-1);  3000.00 Y<NL> -21530.653+222.396264*T-31.4*T*LN(T);  6000.00 N !
FUNCTION SGTE_LIQUID_ELEM_B    298.15<NL>  40723.275+86.843839*T-15.6641*T*LN(T)-6.864515E-3*T**2+0.618878E-6*T**3<NL> +370843*T**(-1);   500.00 Y<NL>  41119.703+82.101722*T-14.9827763*T*LN(T)-7.095669E-3*T**2+0.507347E-6*T**3<NL> +335484*T**(-1);  2348.00 Y<NL> 28842.012+200.94731*T-31.4*T*LN(T);  6000.00 N !
FUNCTION SGTE_FCC_A1_ELEM_B    298.15<NL>  35778.716+94.894864*T-15.6641*T*LN(T)-6.864515E-3*T**2+0.618878E-6*T**3<NL> +370843*T**(-1);  1100.00 Y<NL>  26864.526+172.584744*T-26.6047*T*LN(T)-0.79809E-3*T**2-0.02556E-6*T**3<NL> +1748270*T**(-1);  2348.00 Y<NL>  6846.418+219.119244*T-31.5957527*T*LN(T)-1.59488E-3*T**2+0.134719E-6*T**3<NL> +11205883*T**(-1);  3000.00 Y<NL> 21983.347+210.179264*T-31.4*T*LN(T);  6000.00 N !
FUNCTION SGTE_DIAMOND_A4_ELEM_B    298.15<NL>  -7725.284+107.111864*T-15.6641*T*LN(T)-6.864515E-3*T**2+0.618878E-6*T**3<NL> +370843*T**(-1);  1100.00 Y<NL>  -16639.474+184.801744*T-26.6047*T*LN(T)-0.79809E-3*T**2-0.02556E-6*T**3<NL> +1748270*T**(-1);  2348.00 Y<NL>  -36657.582+231.336244*T-31.5957527*T*LN(T)-1.59488E-3*T**2+0.134719E-6*T**3<NL> +11205883*T**(-1);  3000.00 Y<NL> -21520.653+222.396264*T-31.4*T*LN(T);  6000.00 N !
FUNCTION SGTE_HCP_A3_ELEM_B    298.15<NL>  42472.716+97.405864*T-15.6641*T*LN(T)-6.864515E-3*T**2+0.618878E-6*T**3<NL> +370843*T**(-1);  1100.00 Y<NL>  33558.526+175.095744*T-26.6047*T*LN(T)-0.79809E-3*T**2-0.02556E-6*T**3<NL> +1748270*T**(-1);  2348.00 Y<NL>  13540.418+221.630244*T-31.5957527*T*LN(T)-1.59488E-3*T**2+0.134719E-6*T**3<NL> +11205883*T**(-1);  3000.00 Y<NL> 28677.347+212.690264*T-31.4*T*LN(T);  6000.00 N !
FUNCTION SGTE_GRAPHITE_ELEM_B    298.15<NL>  2264.716+105.111864*T-15.6641*T*LN(T)-6.864515E-3*T**2+0.618878E-6*T**3<NL> +370843*T**(-1);  1100.00 Y<NL>  -6649.474+182.801744*T-26.6047*T*LN(T)-0.79809E-3*T**2-0.02556E-6*T**3<NL> +1748270*T**(-1);  2348.00 Y<NL>  -26667.582+229.336244*T-31.5957527*T*LN(T)-1.59488E-3*T**2+0.134719E-6*T**3<NL> +11205883*T**(-1);  3000.00 Y<NL> -11530.653+220.396264*T-31.4*T*LN(T);  6000.00 N !
PARAMETER  G(BCC_A2,ELEM_B;0)   298.15<NL>   35778.716+94.894864*T-15.6641*T*LN(T)-6.864515E-3*T**2+0.618878E-6*T**3<NL>  +370843*T**(-1);  1100.00 Y<NL>   26864.526+172.584744*T-26.6047*T*LN(T)-0.79809E-3*T**2-0.02556E-6*T**3<NL>  +1748270*T**(-1);  2348.00 Y<NL>   6846.418+219.119244*T-31.5957527*T*LN(T)-1.59488E-3*T**2+0.134719E-6*T**3<NL>  +11205883*T**(-1);  3000.00 N !
FUNCTION SGTE_BCC_A2_ELEM_BA    298.15<NL>  -17685.226+233.78606*T-42.889*T*LN(T)-1.8314E-3*T**2-0.000095E-6*T**3<NL> +705880*T**(-1);  1000.00 Y<NL>  -64873.614+608.188389*T-94.2824199*T*LN(T)+19.504772E-3*T**2-1.051353E-6*T**3<NL> +8220192*T**(-1);  2995.00 Y<NL> 8083.889+136.780042*T-32.2*T*LN(T);  4000.00 N !
FUNCTION SGTE_LIQUID_ELEM_BA    298.15<NL>  -9738.988+229.540143*T-43.4961089*T*LN(T)-2.346416E-3*T**2+0.991223E-6*T**3<NL> +723016*T**(-1);  1000.00 Y<NL>  -7381.093+235.49642*T-45.103*T*LN(T)+2.154E-3*T**2+0.000027E-6*T**3<NL> -365*T**(-1);  2995.00 Y<NL> 11940.282+132.212*T-32.2*T*LN(T);  4000.00 N !
FUNCTION SGTE_HCP_A3_ELEM_BA    298.15<NL>  -15685.226+235.08606*T-42.889*T*LN(T)-1.8314E-3*T**2-0.000095E-6*T**3<NL> +705880*T**(-1);  1000.00 Y<NL>  -62873.614+609.488389*T-94.2824199*T*LN(T)+19.504772E-3*T**2-1.051353E-6*T**3<NL> +8220192*T**(-1);  2995.00 Y<NL> 10083.889+138.080042*T-32.2*T*LN(T);  4000.00 N !
FUNCTION SGTE_FCC_A1_ELEM_BA    298.15<NL>  -15885.226+234.38606*T-42.889*T*LN(T)-1.8314E-3*T**2-0.000095E-6*T**3<NL> +705880*T**(-1);  1000.00 Y<NL>  -63073.614+608.788389*T-94.2824199*T*LN(T)+19.504772E-3*T**2-1.051353E-6*T**3<NL> +8220192*T**(-1);  2995.00 Y<NL> 9883.889+137.380042*T-32.2*T*LN(T);  4000.00 N !
FUNCTION SGTE_HCP_A3_ELEM_BE    298.15<NL>  -8553.651+137.560219*T-21.204*T*LN(T)-2.84715E-3*T**2-0.160413E-6*T**3<NL> +293690*T**(-1);  1527.00 Y<NL>  -121305.858+772.405844*T-103.9842999*T*LN(T)+21.078651E-3*T**2<NL> -1.119065E-6*T**3+27251743*T**(-1);  3000.00 N !
FUNCTION SGTE_BCC_A2_ELEM_BE    298.15<NL>  -1076.057+109.411712*T-17.1727841*T*LN(T)-8.672487E-3*T**2+0.961427E-6*T**3<NL> +242309*T**(-1);  1527.00 Y<NL> -6970.378+196.411689*T-30*T*LN(T);  1560.00 Y<NL>  -2609.973+178.131722*T-27.7823769*T*LN(T)-0.103629E-3*T**2-0.059331E-6*T**3<NL> -1250847*T**(-1);  3000.00 N !
FUNCTION SGTE_LIQUID_ELEM_BE    298.15<NL>  7511.838+120.362788*T-20.0497038*T*LN(T)-4.821347E-3*T**2+0.415958E-6*T**3<NL> +281044*T**(-1);  1560.00 Y<NL>  5364.713+156.961141*T-25.486*T*LN(T)-1.0572E-3*T**2-0.001117E-6*T**3<NL> +15920*T**(-1);  3000.00 N !
FUNCTION SGTE_FCC_A1_ELEM_BE    298.15<NL>  -2204.651+136.475219*T-21.204*T*LN(T)-2.84715E-3*T**2-0.160413E-6*T**3<NL> +293690*T**(-1);  1527.00 Y<NL>  -114956.858+771.320844*T-103.9842999*T*LN(T)+21.078651E-3*T**2<NL> -1.119065E-6*T**3+27251743*T**(-1);  3000.00 N !
FUNCTION SGTE_RHOMBOHEDRAL_A7_ELEM_BI    298.15<NL> -7817.776+128.418925*T-28.4096529*T*LN(T)+12.338888E-3*T**2-8.381598E-6*T**3;<NL>   544.55 Y<NL>  30208.022-393.650351*T+51.8556592*T*LN(T)-75.311163E-3*T**2+13.499885E-6*T**3<NL> -3616168*T**(-1)+166.145E23*T**(-9);   800.00 Y<NL>  -11045.664+182.548971*T-35.9824*T*LN(T)+7.4266E-3*T**2-1.046E-6*T**3<NL> +166.145E23*T**(-9);  1200.00 Y<NL> -7581.312+124.77144*T-27.196*T*LN(T)+166.145E23*T**(-9);  3000.00 N !
FUNCTION SGTE_LIQUID_ELEM_BI    298.15<NL>  3428.29+107.782416*T-28.4096529*T*LN(T)+12.338888E-3*T**2-8.381598E-6*T**3<NL> -59.549E-20*T**7;   544.55 Y<NL>  41544.282-414.460769*T+51.8556592*T*LN(T)-75.311163E-3*T**2+13.499885E-6*T**3<NL> -3616168*T**(-1);   800.00 Y<NL> 290.595+161.738553*T-35.9824*T*LN(T)+7.4266E-3*T**2-1.046E-6*T**3;  1200.00 Y<NL> 3754.947+103.961021*T-27.196*T*LN(T);  3000.00 N !
FUNCTION SGTE_TETRAGONAL_A6_ELEM_BI    298.15<NL> -3633.706+128.418925*T-28.4096529*T*LN(T)+12.338888E-3*T**2-8.381598E-6*T**3;<NL>   544.55 Y<NL>  34392.092-393.650351*T+51.8556592*T*LN(T)-75.311163E-3*T**2+13.499885E-6*T**3<NL> -3616168*T**(-1)+166.145E23*T**(-9);   800.00 Y<NL>  -6861.594+182.548971*T-35.9824*T*LN(T)+7.4266E-3*T**2-1.046E-6*T**3<NL> +166.145E23*T**(-9);  1200.00 Y<NL> -3397.242+124.77144*T-27.196*T*LN(T)+166.145E23*T**(-9);  3000.00 N !
FUNCTION SGTE_BCT_A5_ELEM_BI    298.15<NL> -3633.706+128.418925*T-28.4096529*T*LN(T)+12.338888E-3*T**2-8.381598E-6*T**3;<NL>   544.55 Y<NL>  34392.092-393.650351*T+51.8556592*T*LN(T)-75.311163E-3*T**2+13.499885E-6*T**3<NL> -3616168*T**(-1)+166.145E23*T**(-9);   800.00 Y<NL>  -6861.594+182.548971*T-35.9824*T*LN(T)+7.4266E-3*T**2-1.046E-6*T**3<NL> +166.145E23*T**(-9);  1200.00 Y<NL> -3397.242+124.77144*T-27.196*T*LN(T)+166.145E23*T**(-9);  3000.00 N !
FUNCTION SGTE_BCC_A2_ELEM_BI    298.15<NL> 3479.224+114.518925*T-28.4096529*T*LN(T)+12.338888E-3*T**2-8.381598E-6*T**3;<NL>   544.55 Y<NL>  41505.022-407.550351*T+51.8556592*T*LN(T)-75.311163E-3*T**2+13.499885E-6*T**3<NL> -3616168*T**(-1)+166.145E23*T**(-9);   800.00 Y<NL>  251.336+168.648971*T-35.9824*T*LN(T)+7.4266E-3*T**2-1.046E-6*T**3<NL> +166.145E23*T**(-9);  1200.00 Y<NL> 3715.688+110.87144*T-27.196*T*LN(T)+166.145E23*T**(-9);  3000.00 N !
FUNCTION SGTE_FCC_A1_ELEM_BI    298.15<NL> 2082.224+115.918925*T-28.4096529*T*LN(T)+12.338888E-3*T**2-8.381598E-6*T**3;<NL>   544.55 Y<NL>  40108.022-406.150351*T+51.8556592*T*LN(T)-75.311163E-3*T**2+13.499885E-6*T**3<NL> -3616168*T**(-1)+166.145E23*T**(-9);   800.00 Y<NL>  -1145.664+170.048971*T-35.9824*T*LN(T)+7.4266E-3*T**2-1.046E-6*T**3<NL> +166.145E23*T**(-9);  1200.00 Y<NL> 2318.688+112.27144*T-27.196*T*LN(T)+166.145E23*T**(-9);  3000.00 N !
FUNCTION SGTE_HCP_A3_ELEM_BI    298.15<NL> 2082.224+116.618925*T-28.4096529*T*LN(T)+12.338888E-3*T**2-8.381598E-6*T**3;<NL>   544.55 Y<NL>  40108.022-405.450351*T+51.8556592*T*LN(T)-75.311163E-3*T**2+13.499885E-6*T**3<NL> -3616168*T**(-1)+166.145E23*T**(-9);   800.00 Y<NL>  -1145.664+170.748971*T-35.9824*T*LN(T)+7.4266E-3*T**2-1.046E-6*T**3<NL> +166.145E23*T**(-9);  1200.00 Y<NL> 2318.688+112.97144*T-27.196*T*LN(T)+166.145E23*T**(-9);  3000.00 N !
FUNCTION SGTE_TET_ALPHA1_ELEM_BI    298.15<NL> -3583.776+128.418925*T-28.4096529*T*LN(T)+12.338888E-3*T**2-8.381598E-6*T**3;<NL>   544.55 Y<NL>  34442.022-393.650351*T+51.8556592*T*LN(T)-75.311163E-3*T**2+13.499885E-6*T**3<NL> -3616168*T**(-1)+166.145E23*T**(-9);   800.00 Y<NL>  -6811.664+182.548971*T-35.9824*T*LN(T)+7.4266E-3*T**2-1.046E-6*T**3<NL> +166.145E23*T**(-9);  1200.00 Y<NL> -3347.312+124.77144*T-27.196*T*LN(T)+166.145E23*T**(-9);  3000.00 N !
FUNCTION SGTE_GRAPHITE_ELEM_C    298.15<NL>  -17368.441+170.73*T-24.3*T*LN(T)-0.4723E-3*T**2+2562600*T**(-1)<NL> -264300000*T**(-2)+1.2E10*T**(-3);  6000.00 N !
FUNCTION SGTE_DIAMOND_A4_ELEM_C    298.15<NL>  -16359.441+175.61*T-24.31*T*LN(T)-0.4723E-3*T**2+2698000*T**(-1)<NL> -261000000*T**(-2)+1.11E10*T**(-3);  6000.00 N !
FUNCTION SGTE_LIQUID_ELEM_C    298.15<NL>  100000.559+146.1*T-24.3*T*LN(T)-0.4723E-3*T**2+2562600*T**(-1)<NL> -264300000*T**(-2)+1.2E10*T**(-3);  6000.00 N !
FUNCTION SGTE_FCC_A1_ELEM_CA    298.15<NL> -4955.062+72.794266*T-16.3138*T*LN(T)-11.10455E-3*T**2-133574*T**(-1);<NL>  1115.00 Y<NL>  -107304.428+799.982066*T-114.2922467*T*LN(T)+23.733814E-3*T**2-1.2438E-6*T**3<NL> +18245540*T**(-1);  3000.00 N !
FUNCTION SGTE_BCC_A2_ELEM_CA    298.15<NL>  -7020.852+142.970155*T-28.2541*T*LN(T)+7.2326E-3*T**2-4.500217E-6*T**3<NL> +60578*T**(-1);   716.00 Y<NL> 1640.475+1.999694*T-6.276*T*LN(T)-16.1921E-3*T**2-523000*T**(-1);  1115.00 Y<NL>  -142331.096+1023.549046*T-143.8726979*T*LN(T)+32.543127E-3*T**2<NL> -1.704079E-6*T**3+25353771*T**(-1);  3000.00 N !
FUNCTION SGTE_LIQUID_ELEM_CA    298.15<NL> 5844.846+62.4838*T-16.3138*T*LN(T)-11.10455E-3*T**2-133574*T**(-1);   500.00 Y<NL>  7838.856+18.2979*T-8.9874787*T*LN(T)-22.66537E-3*T**2+3.338303E-6*T**3<NL> -230193*T**(-1);  1115.00 Y<NL> -2654.938+188.9223*T-35*T*LN(T);  3000.00 N !
FUNCTION SGTE_HCP_A3_ELEM_CA    298.15<NL> -4455.062+73.494266*T-16.3138*T*LN(T)-11.10455E-3*T**2-133574*T**(-1);<NL>  1115.00 Y<NL>  -106804.428+800.682066*T-114.2922467*T*LN(T)+23.733814E-3*T**2-1.2438E-6*T**3<NL> +18245540*T**(-1);  3000.00 N !
FUNCTION SGTE_HCP_A3_ELEM_CD    298.15<NL> -7083.469+99.506198*T-22.0442408*T*LN(T)-6.273908E-3*T**2-6966*T**(-1);<NL>   594.22 Y<NL>  -20064.971+256.812233*T-45.1611543*T*LN(T)+8.832011E-3*T**2-0.899604E-6*T**3<NL> +1241290*T**(-1);  1500.00 Y<NL> -9027.489+148.20548*T-29.7064*T*LN(T);  1600.00 N !
FUNCTION SGTE_LIQUID_ELEM_CD    298.15<NL> -955.025+89.209282*T-22.0442408*T*LN(T)-6.273908E-3*T**2-6966*T**(-1);<NL>   400.00 Y<NL>  21716.884-371.046869*T+53.1313898*T*LN(T)-115.159917E-3*T**2+28.899781E-6*T**3<NL> -1271815*T**(-1);   594.22 Y<NL> -3252.303+138.251107*T-29.7064*T*LN(T);  1600.00 N !
FUNCTION SGTE_FCC_A1_ELEM_CD    298.15<NL> -6191.169+98.586198*T-22.0442408*T*LN(T)-6.273908E-3*T**2-6966*T**(-1);<NL>   594.22 Y<NL>  -19172.671+255.892233*T-45.1611543*T*LN(T)+8.832011E-3*T**2-0.899604E-6*T**3<NL> +1241290*T**(-1);  1500.00 Y<NL> -8135.189+147.28548*T-29.7064*T*LN(T);  1600.00 N !
FUNCTION SGTE_TETRAGONAL_A6_ELEM_CD    298.15<NL> -6191.169+98.586198*T-22.0442408*T*LN(T)-6.273908E-3*T**2-6966*T**(-1);<NL>   594.22 Y<NL>  -19172.671+255.892233*T-45.1611543*T*LN(T)+8.832011E-3*T**2-0.899604E-6*T**3<NL> +1241290*T**(-1);  1500.00 Y<NL> -8135.189+147.28548*T-29.7064*T*LN(T);  1600.00 N !
FUNCTION SGTE_RHOMBO_A10_ELEM_CD    298.15<NL>  -6283.469+98.886198*T-22.0442408*T*LN(T)-6.273908E-3*T**2-6966*T**(-1);<NL>   594.22 Y<NL>   -19264.971+256.192233*T-45.1611543*T*LN(T)+8.832011E-3*T**2-0.899604E-6*T**3<NL>  +1241290*T**(-1);  1500.00 Y<NL>  -8227.489+147.58548*T-29.7064*T*LN(T);  1600.00 N !
FUNCTION SGTE_BCT_A5_ELEM_CD    298.15<NL>  -2083.469+99.506198*T-22.0442408*T*LN(T)-6.273908E-3*T**2-6966*T**(-1);<NL>   594.22 Y<NL>   -15064.971+256.812233*T-45.1611543*T*LN(T)+8.832011E-3*T**2-0.899604E-6*T**3<NL>  +1241290*T**(-1);  1500.00 Y<NL>  -4027.489+148.20548*T-29.7064*T*LN(T);  1600.00 N !
FUNCTION SGTE_FCC_A1_ELEM_CE    298.15<NL>  -7160.519+84.23022*T-22.3664*T*LN(T)-6.7103E-3*T**2-0.320773E-6*T**3<NL> -18117*T**(-1);  1000.00 Y<NL>  -79678.506+659.4604*T-101.3224803*T*LN(T)+26.046487E-3*T**2-1.930297E-6*T**3<NL> +11531707*T**(-1);  2000.00 Y<NL> -14198.639+190.370192*T-37.6978*T*LN(T);  4000.00 N !
FUNCTION SGTE_BCC_A2_ELEM_CE    298.15<NL>  -1354.69-5.21501*T-7.7305867*T*LN(T)-29.098402E-3*T**2+4.784299E-6*T**3<NL> -196303*T**(-1);  1000.00 Y<NL> -12101.106+187.449688*T-37.6142*T*LN(T);  1072.00 Y<NL>  -11950.375+186.333811*T-37.4627992*T*LN(T)-0.057145E-3*T**2+0.002348E-6*T**3<NL> -25897*T**(-1);  4000.00 N !
FUNCTION SGTE_LIQUID_ELEM_CE    298.15<NL>  4117.865-11.423898*T-7.5383948*T*LN(T)-29.36407E-3*T**2+4.827734E-6*T**3<NL> -198834*T**(-1);  1000.00 Y<NL> -6730.605+183.023193*T-37.6978*T*LN(T);  4000.00 N !
FUNCTION SGTE_DHCP_ELEM_CE    298.15<NL>  -7283.058+84.66322*T-22.3664*T*LN(T)-6.7103E-3*T**2-0.320773E-6*T**3<NL> -18117*T**(-1);  1000.00 Y<NL>  -79801.045+659.8934*T-101.3224803*T*LN(T)+26.046487E-3*T**2-1.930297E-6*T**3<NL> +11531707*T**(-1);  2000.00 Y<NL> -14321.178+190.803192*T-37.6978*T*LN(T);  4000.00 N !
FUNCTION SGTE_HCP_A3_ELEM_CE    298.15<NL>  -6860.519+84.23022*T-22.3664*T*LN(T)-6.7103E-3*T**2-0.320773E-6*T**3<NL> -18117*T**(-1);  1000.00 Y<NL>  -79378.506+659.4604*T-101.3224803*T*LN(T)+26.046487E-3*T**2-1.930297E-6*T**3<NL> +11531707*T**(-1);  2000.00 Y<NL> -13898.639+190.370192*T-37.6978*T*LN(T);  4000.00 N !
FUNCTION SGTE_HCP_A3_ELEM_CO    298.15<NL>  310.241+133.36601*T-25.0861*T*LN(T)-2.654739E-3*T**2-0.17348E-6*T**3<NL> +72527*T**(-1);  1768.00 Y<NL> -17197.666+253.28374*T-40.5*T*LN(T)+934.88E28*T**(-9);  6000.00 N !
PARAMETER  TC(HCP_A3,ELEM_CO;0)   298.15  1396.00;  6000.00 N !
PARAMETER  BM(HCP_A3,ELEM_CO;0)   298.15     1.35;  6000.00 N !
FUNCTION SGTE_FCC_A1_ELEM_CO    298.15<NL>  737.832+132.750762*T-25.0861*T*LN(T)-2.654739E-3*T**2-0.17348E-6*T**3<NL> +72527*T**(-1);  1768.00 Y<NL> -16770.075+252.668487*T-40.5*T*LN(T)+934.88E28*T**(-9);  6000.00 N !
PARAMETER  TC(FCC_A1,ELEM_CO;0)   298.15  1396.00;  6000.00 N !
PARAMETER  BM(FCC_A1,ELEM_CO;0)   298.15     1.35;  6000.00 N !
FUNCTION SGTE_LIQUID_ELEM_CO    298.15<NL>  15395.278+124.434078*T-25.0861*T*LN(T)-2.654739E-3*T**2-0.17348E-6*T**3<NL> +72527*T**(-1)-219.801E-23*T**7;  1768.00 Y<NL> -846.61+243.599944*T-40.5*T*LN(T);  6000.00 N !
FUNCTION SGTE_BCC_A2_ELEM_CO    298.15<NL>  3248.241+132.65221*T-25.0861*T*LN(T)-2.654739E-3*T**2-0.17348E-6*T**3<NL> +72527*T**(-1);  1768.00 Y<NL> -14259.666+252.56994*T-40.5*T*LN(T)+934.88E28*T**(-9);  6000.00 N !
PARAMETER  TC(BCC_A2,ELEM_CO;0)   298.15  1450.00;  6000.00 N !
PARAMETER  BM(BCC_A2,ELEM_CO;0)   298.15     1.35;  6000.00 N !
FUNCTION SGTE_CBCC_A12_ELEM_CO    298.15<NL>  4465.241+133.36601*T-25.0861*T*LN(T)-2.654739E-3*T**2-0.17348E-6*T**3<NL> +72527*T**(-1);  1768.00 Y<NL> -13042.666+253.28374*T-40.5*T*LN(T)+934.88E28*T**(-9);  6000.00 N !
FUNCTION SGTE_CUB_A13_ELEM_CO    298.15<NL>  3465.241+133.36601*T-25.0861*T*LN(T)-2.654739E-3*T**2-0.17348E-6*T**3<NL> +72527*T**(-1);  1768.00 Y<NL> -14042.666+253.28374*T-40.5*T*LN(T)+934.88E28*T**(-9);  6000.00 N !
FUNCTION SGTE_BCC_A2_ELEM_CR    298.15<NL> -8856.94+157.48*T-26.908*T*LN(T)+1.89435E-3*T**2-1.47721E-6*T**3+139250*T**(-1);<NL>  2180.00 Y<NL> -34869.344+344.18*T-50*T*LN(T)-2885.26E29*T**(-9);  6000.00 N !
PARAMETER  TC(BCC_A2,ELEM_CR;0)   298.15  -311.50;  6000.00 N !
PARAMETER  BM(BCC_A2,ELEM_CR;0)   298.15    -0.008;  6000.00 N !
FUNCTION SGTE_LIQUID_ELEM_CR    298.15<NL>  15483.015+146.059775*T-26.908*T*LN(T)+1.89435E-3*T**2-1.47721E-6*T**3<NL> +139250*T**(-1)+237.615E-23*T**7;  2180.00 Y<NL> -16459.984+335.616316*T-50*T*LN(T);  6000.00 N !
FUNCTION SGTE_FCC_A1_ELEM_CR    298.15<NL>  -1572.94+157.643*T-26.908*T*LN(T)+1.89435E-3*T**2-1.47721E-6*T**3<NL> +139250*T**(-1);  2180.00 Y<NL> -27585.344+344.343*T-50*T*LN(T)-2885.26E29*T**(-9);  6000.00 N !
PARAMETER  TC(FCC_A1,ELEM_CR;0)   298.15 -1109.00;  6000.00 N !
PARAMETER  BM(FCC_A1,ELEM_CR;0)   298.15    -2.46;  6000.00 N !
FUNCTION SGTE_HCP_A3_ELEM_CR    298.15<NL> -4418.94+157.48*T-26.908*T*LN(T)+1.89435E-3*T**2-1.47721E-6*T**3+139250*T**(-1);<NL>  2180.00 Y<NL> -30431.344+344.18*T-50*T*LN(T)-2885.26E29*T**(-9);  6000.00 N !
PARAMETER  TC(HCP_A3,ELEM_CR;0)   298.15 -1109.00;  6000.00 N !
PARAMETER  BM(HCP_A3,ELEM_CR;0)   298.15    -2.46;  6000.00 N !
FUNCTION SGTE_HCP_ZN_ELEM_CR    298.15<NL> -4417.94+157.48*T-26.908*T*LN(T)+1.89435E-3*T**2-1.47721E-6*T**3+139250*T**(-1);<NL>  2180.00 Y<NL> -30430.344+344.18*T-50*T*LN(T)-2885.26E29*T**(-9);  6000.00 N !
FUNCTION SGTE_CUB_A13_ELEM_CR    298.15<NL>  7042.06+158.1076*T-26.908*T*LN(T)+1.89435E-3*T**2-1.47721E-6*T**3<NL> +139250*T**(-1);  2180.00 Y<NL> -18970.344+344.8076*T-50*T*LN(T)-2885.26E29*T**(-9);  6000.00 N !
FUNCTION SGTE_CBCC_A12_ELEM_CR    298.15<NL>  2230.06+160.1996*T-26.908*T*LN(T)+1.89435E-3*T**2-1.47721E-6*T**3<NL> +139250*T**(-1);  2180.00 Y<NL> -23782.344+346.8996*T-50*T*LN(T)-2885.26E29*T**(-9);  6000.00 N !
FUNCTION SGTE_BCC_A2_ELEM_CS    200.00<NL>  -17373.82+436.899787*T-90.5212584*T*LN(T)+202.9422E-3*T**2-127.907669E-6*T**3<NL> +245245*T**(-1);   301.59 Y<NL>  -13553.817+218.689955*T-46.7273304*T*LN(T)+20.43269E-3*T**2-4.074846E-6*T**3<NL> +181528*T**(-1)+78.016E20*T**(-9);  2000.00 N !
FUNCTION SGTE_LIQUID_ELEM_CS    200.00<NL>  -15282.679+429.968752*T-90.5212584*T*LN(T)+202.9422E-3*T**2<NL> -127.907669E-6*T**3+245245*T**(-1)-356.867E-20*T**7;   301.59 Y<NL>  -11454.038+211.728844*T-46.7273304*T*LN(T)+20.43269E-3*T**2-4.074846E-6*T**3<NL> +181528*T**(-1);  2000.00 N !
FUNCTION SGTE_HCP_A3_ELEM_CS    200.00<NL>  -16873.82+438.899787*T-90.5212584*T*LN(T)+202.9422E-3*T**2-127.907669E-6*T**3<NL> +245245*T**(-1);   301.59 Y<NL>  -13053.817+220.689955*T-46.7273304*T*LN(T)+20.43269E-3*T**2-4.074846E-6*T**3<NL> +181528*T**(-1)+78.016E20*T**(-9);  2000.00 N !
FUNCTION SGTE_FCC_A1_ELEM_CS    200.00<NL>  -16873.82+438.199787*T-90.5212584*T*LN(T)+202.9422E-3*T**2-127.907669E-6*T**3<NL> +245245*T**(-1);   301.59 Y<NL>  -13053.817+219.989955*T-46.7273304*T*LN(T)+20.43269E-3*T**2-4.074846E-6*T**3<NL> +181528*T**(-1)+78.016E20*T**(-9);  2000.00 N !
FUNCTION SGTE_FCC_A1_ELEM_CU    298.15<NL>  -7770.458+130.485235*T-24.112392*T*LN(T)-2.65684E-3*T**2+0.129223E-6*T**3<NL> +52478*T**(-1);  1357.77 Y<NL> -13542.026+183.803828*T-31.38*T*LN(T)+364.167E27*T**(-9);  3200.00 N !
FUNCTION SGTE_BCC_A2_ELEM_CU    298.15<NL>  -3753.458+129.230235*T-24.112392*T*LN(T)-2.65684E-3*T**2+0.129223E-6*T**3<NL> +52478*T**(-1);  1357.77 Y<NL> -9525.026+182.548828*T-31.38*T*LN(T)+364.167E27*T**(-9);  3200.00 N !
FUNCTION SGTE_HCP_A3_ELEM_CU    298.15<NL>  -7170.458+130.685235*T-24.112392*T*LN(T)-2.65684E-3*T**2+0.129223E-6*T**3<NL> +52478*T**(-1);  1357.77 Y<NL> -12942.026+184.003828*T-31.38*T*LN(T)+364.167E27*T**(-9);  3200.00 N !
FUNCTION SGTE_HCP_ZN_ELEM_CU    298.15<NL>  -7170.458+130.685235*T-24.112392*T*LN(T)-2.65684E-3*T**2+0.129223E-6*T**3<NL> +52478*T**(-1);  1357.77 Y<NL> -12942.026+184.003828*T-31.38*T*LN(T)+364.167E27*T**(-9);  3200.00 N !
FUNCTION SGTE_LIQUID_ELEM_CU    298.15<NL>  5194.277+120.973331*T-24.112392*T*LN(T)-2.65684E-3*T**2+0.129223E-6*T**3<NL> +52478*T**(-1)-584.89E-23*T**7;  1357.77 Y<NL> -46.545+173.881484*T-31.38*T*LN(T);  3200.00 N !
FUNCTION SGTE_HCP_A3_ELEM_DY  100<NL> -7937.16586+102.307412*T-26.3917167*T*LN(T)<NL>          -7.61683657E-4*T**2-5.86914125E-7*T**3+4010.90565*T**(-1); 1000 Y<NL>     -13733.3280+214.012934*T-43.8283359*T*LN(T)+1.66909801E-2*T**2<NL>          -3.49702836E-6*T**3+1.73619874E-2*T**(-1); 1654.15 Y<NL>     -404681.371+2032.14150*T-272.123952*T*LN(T)+5.78301681E-2*T**2<NL>          -2.76169148E-6*T**3+109616238*T**(-1); 3000 N !
PARAMETER TC(HCP_A3,ELEM_DY;0) 100<NL> 179; 3000 N !
PARAMETER BMAGN(HCP_A3,ELEM_DY;0) 100 3.0; 3000 N !
FUNCTION SGTE_BCC_A2_ELEM_DY  100<NL> -6428.98566+101.740795819*T<NL>          -26.3917167*T*LN(T)-7.61683657E-4*T**2-5.86914125E-7*T**3<NL>          +4010.90565*T**(-1); 1000 Y<NL>      327500.062-2868.04585*T+391.515418*T*LN(T)-2.24042148E-1*T**2<NL>          +2.04076075E-5*T**3-48652656.5*T**(-1); 1654.15 Y<NL>      -33708.7949+291.409631*T-50.208*T*LN(T); 1685.15 Y<NL>      -40775.4966+330.318068*T-55.2811171*T*LN(T)+1.5254673E-3*T**2<NL>          -7.74371160E-8*T**3+1776589.32*T**(-1); 3000 N !
FUNCTION SGTE_LIQUID_ELEM_DY  100<NL> 5259.45264+94.7630477*T-26.3917167*T*LN(T)<NL>          -7.61683657E-4*T**2-5.86914125E-7*T**3+4010.90565*T**(-1); 1000 Y<NL>      300126.971-2519.78614*T+341.302578*T*LN(T)-1.96153225E-1*T**2<NL>          +1.76197799E-5*T**3-43071677.5*T**(-1); 1685.15 Y<NL>      -21864.7344+282.205014*T-49.9151*T*LN(T); 3000 N !
FUNCTION SGTE_HCP_A3_ELEM_ER    298.15<NL>  -8489.136+116.698964*T-28.3846744*T*LN(T)+0.995792E-3*T**2-0.952557E-6*T**3<NL> +9581*T**(-1);  1802.00 Y<NL>  -445688.206+2233.102116*T-298.1351305*T*LN(T)+65.950553E-3*T**2<NL> -3.041405E-6*T**3+123973199*T**(-1);  3200.00 N !
FUNCTION SGTE_LIQUID_ELEM_ER    298.15<NL>  10892.966+106.457118*T-28.3846744*T*LN(T)+0.995792E-3*T**2-0.952557E-6*T**3<NL> +9581*T**(-1);   500.00 Y<NL>  17912.678+0.355564*T-12.0761776*T*LN(T)-14.414687E-3*T**2+1.316517E-6*T**3<NL> -528122*T**(-1);  1802.00 Y<NL> 747.131+187.623024*T-38.702*T*LN(T);  3200.00 N !
FUNCTION SGTE_BCC_A2_ELEM_ER    298.15<NL>  -3889.136+114.204611*T-28.3846744*T*LN(T)+0.995792E-3*T**2-0.952557E-6*T**3<NL> +9581*T**(-1);  1802.00 Y<NL>  -441088.206+2230.607763*T-298.1351305*T*LN(T)+65.950553E-3*T**2<NL> -3.041405E-6*T**3+123973199*T**(-1);  3200.00 N !
FUNCTION SGTE_BCC_A2_ELEM_EU    298.15<NL>  -9864.965+135.836737*T-32.8418896*T*LN(T)+9.31735E-3*T**2-4.006564E-6*T**3<NL> +102717*T**(-1);  1095.00 Y<NL>  -287423.476+2174.733036*T-309.3571009*T*LN(T)+114.530917E-3*T**2<NL> -8.809866E-6*T**3+48455305*T**(-1);  1900.00 N !
FUNCTION SGTE_LIQUID_ELEM_EU    298.15<NL>  -1482.46+128.661522*T-32.8418896*T*LN(T)+9.31735E-3*T**2-4.006564E-6*T**3<NL> +102717*T**(-1);   400.00 Y<NL>  10972.726-103.688201*T+4.3501554*T*LN(T)-36.811218E-3*T**2+5.452934E-6*T**3<NL> -646908*T**(-1);  1095.00 Y<NL> -6890.641+175.517247*T-38.11624*T*LN(T);  1900.00 N !
FUNCTION SGTE_BCC_A2_ELEM_FE    298.15<NL> 1225.7+124.134*T-23.5143*T*LN(T)-4.39752E-3*T**2-0.058927E-6*T**3+77359*T**(-1);<NL>  1811.00 Y<NL> -25383.581+299.31255*T-46*T*LN(T)+2296.03E28*T**(-9);  6000.00 N !
PARAMETER  TC(BCC_A2,ELEM_FE;0)   298.15  1043.00;  6000.00 N !
PARAMETER  BM(BCC_A2,ELEM_FE;0)   298.15     2.22;  6000.00 N !
FUNCTION SGTE_FCC_A1_ELEM_FE    298.15<NL> -236.7+132.416*T-24.6643*T*LN(T)-3.75752E-3*T**2-0.058927E-6*T**3+77359*T**(-1);<NL>  1811.00 Y<NL> -27097.3963+300.252559*T-46*T*LN(T)+2788.54E28*T**(-9);  6000.00 N !
PARAMETER  TC(FCC_A1,ELEM_FE;0)   298.15  -201.00;  6000.00 N !
PARAMETER  BM(FCC_A1,ELEM_FE;0)   298.15    -2.10;  6000.00 N !
FUNCTION SGTE_LIQUID_ELEM_FE    298.15<NL>  13265.87+117.57557*T-23.5143*T*LN(T)-4.39752E-3*T**2-0.058927E-6*T**3<NL> +77359*T**(-1)-367.516E-23*T**7;  1811.00 Y<NL> -10838.83+291.302*T-46*T*LN(T);  6000.00 N !
FUNCTION SGTE_CBCC_A12_ELEM_FE    298.15<NL> 5970.7+124.134*T-23.5143*T*LN(T)-4.39752E-3*T**2-0.058927E-6*T**3+77359*T**(-1);<NL>  1811.00 Y<NL> -20638.581+299.31255*T-46*T*LN(T)+2296.03E28*T**(-9);  6000.00 N !
FUNCTION SGTE_CUB_A13_ELEM_FE    298.15<NL> 4970.7+124.134*T-23.5143*T*LN(T)-4.39752E-3*T**2-0.058927E-6*T**3+77359*T**(-1);<NL>  1811.00 Y<NL> -21638.581+299.31255*T-46*T*LN(T)+2296.03E28*T**(-9);  6000.00 N !
FUNCTION SGTE_HCP_A3_ELEM_FE    298.15<NL>  -2480.08+136.725*T-24.6643*T*LN(T)-3.75752E-3*T**2-0.058927E-6*T**3<NL> +77359*T**(-1);  1811.00 Y<NL> -29340.776+304.561559*T-46*T*LN(T)+2788.54E28*T**(-9);  6000.00 N !
FUNCTION SGTE_ORTHORHOMBIC_A20_ELEM_FE    298.15<NL> 6225.7+124.134*T-23.5143*T*LN(T)-4.39752E-3*T**2-0.058927E-6*T**3+77359*T**(-1);<NL>  1811.00 Y<NL> -20383.581+299.31255*T-46*T*LN(T)+2296.03E28*T**(-9);  6000.00 N !
FUNCTION SGTE_TETRAGONAL_U_ELEM_FE    298.15<NL> 6225.7+124.134*T-23.5143*T*LN(T)-4.39752E-3*T**2-0.058927E-6*T**3+77359*T**(-1);<NL>  1811.00 Y<NL> -20383.581+299.31255*T-46*T*LN(T)+2296.03E28*T**(-9);  6000.00 N !
FUNCTION SGTE_ORTHORHOMBIC_GA_ELEM_GA    200.00<NL>  -21312.331+585.263691*T-108.2287832*T*LN(T)+227.155636E-3*T**2<NL> -118.575257E-6*T**3+439954*T**(-1);   302.91 Y<NL>  -7055.643+132.73019*T-26.0692906*T*LN(T)+0.1506E-3*T**2-0.040173E-6*T**3<NL> -118332*T**(-1)+164.547E21*T**(-9);  4000.00 N !
FUNCTION SGTE_LIQUID_ELEM_GA    200.00<NL>  -15821.033+567.189696*T-108.2287832*T*LN(T)+227.155636E-3*T**2<NL> -118.575257E-6*T**3+439954*T**(-1)-70.171E-18*T**7;   302.91 Y<NL>  -1389.188+114.049043*T-26.0692906*T*LN(T)+0.1506E-3*T**2-0.040173E-6*T**3<NL> -118332*T**(-1);  4000.00 N !
FUNCTION SGTE_HCP_A3_ELEM_GA    200.00<NL>  -16812.331+575.763691*T-108.2287832*T*LN(T)+227.155636E-3*T**2<NL> -118.575257E-6*T**3+439954*T**(-1);   302.91 Y<NL>  -2555.643+123.23019*T-26.0692906*T*LN(T)+0.1506E-3*T**2-0.040173E-6*T**3<NL> -118332*T**(-1)+164.547E21*T**(-9);  4000.00 N !
FUNCTION SGTE_FCC_A1_ELEM_GA    200.00<NL>  -17512.331+575.063691*T-108.2287832*T*LN(T)+227.155636E-3*T**2<NL> -118.575257E-6*T**3+439954*T**(-1);   302.91 Y<NL>  -3255.643+122.53019*T-26.0692906*T*LN(T)+0.1506E-3*T**2-0.040173E-6*T**3<NL> -118332*T**(-1)+164.547E21*T**(-9);  4000.00 N !
FUNCTION SGTE_BCC_A2_ELEM_GA    200.00<NL>  -16812.331+573.563691*T-108.2287832*T*LN(T)+227.155636E-3*T**2<NL> -118.575257E-6*T**3+439954*T**(-1);   302.91 Y<NL>  -2555.643+121.03019*T-26.0692906*T*LN(T)+0.1506E-3*T**2-0.040173E-6*T**3<NL> -118332*T**(-1)+164.547E21*T**(-9);  4000.00 N !
FUNCTION SGTE_TETRAGONAL_A6_ELEM_GA    200.00<NL>  -17812.331+575.263691*T-108.2287832*T*LN(T)+227.155636E-3*T**2<NL> -118.575257E-6*T**3+439954*T**(-1);   302.91 Y<NL>  -3555.643+122.73019*T-26.0692906*T*LN(T)+0.1506E-3*T**2-0.040173E-6*T**3<NL> -118332*T**(-1)+164.547E21*T**(-9);  4000.00 N !
FUNCTION SGTE_BCT_A5_ELEM_GA    200.00<NL>  -17466.331+575.463691*T-108.2287832*T*LN(T)+227.155636E-3*T**2<NL> -118.575257E-6*T**3+439954*T**(-1);   302.91 Y<NL>  -3209.643+122.93019*T-26.0692906*T*LN(T)+0.1506E-3*T**2-0.040173E-6*T**3<NL> -118332*T**(-1)+164.547E21*T**(-9);  4000.00 N !
FUNCTION SGTE_HCP_A3_ELEM_GD  200<NL> -6834.58550+97.131010*T-24.7214131*T*LN(T)<NL>          -2.85240521E-3*T**2-3.14674076E-7*T**3-8665.73348*T**(-1); 1000 Y<NL>     -6483.25362+95.6919924*T-24.6598297*T*LN(T)-1.85225011E-3*T**2<NL>          -6.61211607E-7*T**3; 1508.15 Y<NL>     -123124.992+699.125537*T-101.800197*T*LN(T)+1.50644246E-2*T**2<NL>          -6.39165948E-7*T**3+29356890.3*T**(-1); 3600 N !
PARAMETER TC(HCP_A3,ELEM_GD;0) 200 293.4; 3600 N !
PARAMETER BMAGN(HCP_A3,ELEM_GD;0) 200 3.0; 3600 N !
FUNCTION SGTE_BCC_A2_ELEM_GD  100<NL> -3600.77684+95.01916415*T-24.7214131*T*LN(T)<NL>          -2.85240521E-3*T**2-3.14674076E-7*T**3-8665.73348*T**(-1); 1000 Y<NL>     152792.743-1349.58873*T+180.097094*T*LN(T)-0.119550229*T**2<NL>          +1.17915728E-5*T**3-22038836*T**(-1); 1508.15 Y<NL>     -15783.7618+202.222057*T-38.9604250*T*LN(T); 1586.15 Y<NL>     -19850.5562+224.817909*T-41.9043330*T*LN(T)+8.58222759E-4*T**2<NL>          -3.77570269E-8*T**3+995428.573*T**(-1); 3600 N !
FUNCTION SGTE_LIQUID_ELEM_GD  100<NL> 6225.4407+88.80921026*T-24.7214131*T*LN(T)<NL>          -2.85240521E-3*T**2-3.14674076E-7*T**3-8665.73348*T**(-1); 1000 Y<NL>     146262.037-1208.70685*T+159.352082*T*LN(T)-0.108247135*T**2<NL>          +1.06945505E-5*T**3-19678357*T**(-1); 1508.15 Y<NL>     -5397.31400+192.336215*T-38.5075000*T*LN(T); 3600 N !
FUNCTION SGTE_FCC_A1_ELEM_GD  200<NL> -6334.58550+97.131010*T-24.7214131*T*LN(T)<NL>          -2.85240521E-3*T**2-3.14674076E-7*T**3-8665.73348*T**(-1); 1000 Y<NL>     -5983.25362+95.6919924*T-24.6598297*T*LN(T)-1.85225011E-3*T**2<NL>          -6.61211607E-7*T**3; 1508.15 Y<NL>     -122624.992+699.125537*T-101.800197*T*LN(T)+1.50644246E-2*T**2<NL>          -6.39165948E-7*T**3+29356890.3*T**(-1); 3600 N !
FUNCTION SGTE_DIAMOND_A4_ELEM_GE    298.15<NL>  -9486.153+165.635573*T-29.5337682*T*LN(T)+5.568297E-3*T**2-1.513694E-6*T**3<NL> +163298*T**(-1);   900.00 Y<NL> -5689.239+102.86087*T-19.8536239*T*LN(T)-3.672527E-3*T**2;  1211.40 Y<NL> -9548.204+156.708024*T-27.6144*T*LN(T)-859.809E26*T**(-9);  3200.00 N !
FUNCTION SGTE_LIQUID_ELEM_GE    298.15<NL>  27655.337+134.94853*T-29.5337682*T*LN(T)+5.568297E-3*T**2-1.513694E-6*T**3<NL> +163298*T**(-1)+856.632E-23*T**7;   900.00 Y<NL> 31452.25+72.173826*T-19.8536239*T*LN(T)-3.672527E-3*T**2+856.632E-23*T**7;<NL>  1211.40 Y<NL> 27243.473+126.324186*T-27.6144*T*LN(T);  3200.00 N !
FUNCTION SGTE_FCC_A1_ELEM_GE    298.15<NL>  26513.847+143.335573*T-29.5337682*T*LN(T)+5.568297E-3*T**2-1.513694E-6*T**3<NL> +163298*T**(-1);   900.00 Y<NL> 30310.761+80.56087*T-19.8536239*T*LN(T)-3.672527E-3*T**2;  1211.40 Y<NL> 26451.796+134.408024*T-27.6144*T*LN(T)-859.809E26*T**(-9);  3200.00 N !
FUNCTION SGTE_BCC_A2_ELEM_GE    298.15<NL>  24613.847+142.135573*T-29.5337682*T*LN(T)+5.568297E-3*T**2-1.513694E-6*T**3<NL> +163298*T**(-1);   900.00 Y<NL> 28410.761+79.36087*T-19.8536239*T*LN(T)-3.672527E-3*T**2;  1211.40 Y<NL> 24551.796+133.208024*T-27.6144*T*LN(T)-859.809E26*T**(-9);  3200.00 N !
FUNCTION SGTE_HCP_A3_ELEM_GE    298.15<NL>  25513.847+144.135573*T-29.5337682*T*LN(T)+5.568297E-3*T**2-1.513694E-6*T**3<NL> +163298*T**(-1);   900.00 Y<NL> 29310.761+81.36087*T-19.8536239*T*LN(T)-3.672527E-3*T**2;  1211.40 Y<NL> 25451.796+135.208024*T-27.6144*T*LN(T)-859.809E26*T**(-9);  3200.00 N !
PARAMETER  G(BCT_A5,ELEM_GE;0)   298.15<NL>   19313.847+149.135573*T-29.5337682*T*LN(T)+5.568297E-3*T**2-1.513694E-6*T**3<NL>  +163298*T**(-1);   900.00 Y<NL>  23110.761+86.36087*T-19.8536239*T*LN(T)-3.672527E-3*T**2;  1211.40 Y<NL>  19251.796+140.208024*T-27.6144*T*LN(T)-859.809E26*T**(-9);  3000.00 N !
FUNCTION SGTE_RHOMBOHEDRAL_A7_ELEM_GE    298.15<NL>   20313.847+149.135573*T-29.5337682*T*LN(T)+5.568297E-3*T**2-1.513694E-6*T**3<NL>  +163298*T**(-1);   900.00 Y<NL>  24110.761+86.36087*T-19.8536239*T*LN(T)-3.672527E-3*T**2;  1211.40 Y<NL>  20251.796+140.208024*T-27.6144*T*LN(T)-859.809E26*T**(-9);  3000.00 N !
FUNCTION SGTE_HCP_A3_ELEM_HF    298.15<NL>  -6987.297+110.744026*T-22.7075*T*LN(T)-4.146145E-3*T**2-0.000477E-6*T**3<NL> -22590*T**(-1);  2506.00 Y<NL>  -1446776.329+6193.609991*T-787.5363829*T*LN(T)+173.5215E-3*T**2<NL> -7.575759E-6*T**3+501742495*T**(-1);  3000.00 N !
FUNCTION SGTE_BCC_A2_ELEM_HF    298.15<NL>  5370.703+103.836026*T-22.8995*T*LN(T)-4.206605E-3*T**2+0.871923E-6*T**3<NL> -22590*T**(-1)-0.1446E-9*T**4;  2506.00 Y<NL>  1912456.771-8624.20573*T+1087.6141247*T*LN(T)-286.857065E-3*T**2<NL> +13.427829E-6*T**3-610085091*T**(-1);  3000.00 N !
FUNCTION SGTE_LIQUID_ELEM_HF    298.15<NL>  20414.959+99.790933*T-22.7075*T*LN(T)-4.146145E-3*T**2-0.000477E-6*T**3<NL> -22590*T**(-1);  1000.00 Y<NL>  49731.499-149.91739*T+12.116812*T*LN(T)-21.262021E-3*T**2+1.376466E-6*T**3<NL> -4449699*T**(-1);  2506.00 Y<NL> -4247.217+265.470523*T-44*T*LN(T);  3000.00 N !
FUNCTION SGTE_FCC_A1_ELEM_HF    298.15<NL>  3012.703+108.544026*T-22.7075*T*LN(T)-4.146145E-3*T**2-0.000477E-6*T**3<NL> -22590*T**(-1);  2506.00 Y<NL>  -1436776.329+6191.409991*T-787.5363829*T*LN(T)+173.5215E-3*T**2<NL> -7.575759E-6*T**3+501742495*T**(-1);  3000.00 N !
