Repository: sufyanshk/generate_sqs

The Alloy-Theoretic Automated Toolkit (ATAT)
by Axel van de Walle

Further information about this toolkit can be found in the file
doc/manual.pdf in this distribution or at the following url
https://alum.mit.edu/www/avdw/atat/
or at the forum:
http://alum.mit.edu/www/avdw/forum

File: atat/data/sgte_web.tdb (part 1 of 4)
$ Version 4.4 of Unary database - 20 July 2001

$TITLE=SGTE Unary Database version v4.4 - 20 July 2001

$ General changes since version 3.0:

$ Revised data for Ag CUB_A13
$ New data for        BCT_A5
$ New data for     Al HCP_ZN
$ New data for     As RED_P
$ New data for     B  BCC_A2
$ Revised data for    GRAPHITE
$ New data for     Bi BIIN_EPSILON
$ New data for     Cd RHOMBO_A10, BCT_A5
$ New data for     Ce HCP_A3, DHCP
$ New data for     Cr HCP_ZN
$ New data for     Cu HCP_ZN
$ Revised data for    HCP_A3
$ New data for     Er BCC_A2
$ New data for     Fe ORTHORHOMBIC_A20, TETRAGONAL_U
$ Revised data        FCC_A1, HCP_A3
$ New data for     Gd FCC_A1
$ New data for     Ge RHOMBOHEDRAL_A7, BCT_A5
$ New data for     Hg TETRAGONAL_A6, HCP_A3
$ Revised data for Ho BCC_A2, LIQUID
$ New data for     In BCT_A5, RHOMBOHEDRAL_A7, BIIN_EPSILON, HCP_ZN
$ Revised data for    FCC_A1, TET_ALPHA1
$ New data for     Mg HCP_ZN
$ Revised data for Mn CBCC_A12, CUB_A13, FCC_A1, BCC_A2, LIQUID, HCP_A3
$ Remove              LAVES_C14
$ New data for     Nd HCP_A3
$ Revised data for Os BCC_A2
$ New data for     P  RHOMBOHEDRAL_A7
$ Revised data for Pb RHOMBOHEDRAL_A7, TETRAGONAL_A6, TET_ALPHA1
$ Revised data for Re BCC_A2
$ Revised data for Ru BCC_A2
$ Revised data for S  ORTHORHOMBIC_S, MONOCLINIC, LIQUID
$ New data for     Sc DHCP, FCC_A1
$ New data for     Si HCP_ZN
$ New data for     Sm HCP_A3
$ Phase name change   RHOMB to RHOMB_C19
$ New data for     Sn TETRAGONAL_A6, HCP_ZN, CBCC_A12, CUB_A13
$ Revised data for    HCP_A3
$ Revised data for Th FCC_A1, BCC_A2, LIQUID
$ New data for     U  FCC_A1, HCP_A3
$ New data for     Y  FCC_A1
$ New data for     Zn RHOMBOHEDRAL_A7, HCP_ZN, CBCC_A12, CUB_A13
$ Revised data for    HCP_A3, TETRAGONAL_A6
$ New data for     Zr CUB_A13, CBCC_A12, ORTHORHOMBIC_A20, TETRAGONAL_U

PHASE ALPHA_PU I 1 1 !
PHASE BCT_A5 I 1 1 !
PHASE BETA_PU I 1 1 !
PHASE BETA_RHOMBO_B I 1 1 !
PHASE CBCC_A12 I 2 1 1 !
PHASE CUB_A13 I 2 1 1 !
PHASE BCC_A2 I 2 1 3 !
PHASE BCT_AA I 1 1 !
PHASE DHCP I 1 1 !
PHASE DIAMOND_A4 I 1 1 !
PHASE FCC_A1 I 2 1 1 !
PHASE GAMMA_PU I 1 1 !
PHASE GAS % 1 1 !
PHASE GRAPHITE I 1 1 !
PHASE HCP_A3 I 2 1 .5 !
PHASE HCP_ZN % 2 1 .5 !
PHASE HEXAGONAL_A8 I 1 1 !
PHASE LIQUID I 1 1 !
PHASE MONOCLINIC I 1 1 !
PHASE OMEGA I 1 1 !
PHASE ORTHORHOMBIC_GA I 1 1 !
PHASE ORTHORHOMBIC_S I 1 1 !
PHASE ORTHORHOMBIC_A20 I 1 1 !
PHASE ORTHO_AC I 1 1 !
PHASE RED_P I 1 1 !
PHASE RHOMB_C19 I 1 1 !
PHASE RHOMBOHEDRAL_A7 I 1 1 !
PHASE RHOMBO_A10 I 1 1 !
PHASE TETRAGONAL_U I 1 1 !
PHASE TETRAGONAL_A6 I 1 1 !
PHASE TETRAG_AD I 1 1 !
PHASE TET_ALPHA1 I 1 1 !
PHASE WHITE_P I 1 1 !
 
$ Ag
$ -------------------------------------
PARAMETER G(FCC_A1,AG:VA;0)   298.15
 -7209.512+118.202013*T-23.8463314*T*LN(T)-1.790585E-3*T**2-0.398587E-6*T**3
-12011*T**(-1);  1234.93 Y
-15095.252+190.266404*T-33.472*T*LN(T)+1411.773E26*T**(-9);  3000.00 N !
 
PARAMETER G(HCP_A3,AG:VA;0)   298.15
 -6909.512+118.502013*T-23.8463314*T*LN(T)-1.790585E-3*T**2-0.398587E-6*T**3
-12011*T**(-1);  1234.93 Y
-14795.252+190.566404*T-33.472*T*LN(T)+1411.773E26*T**(-9);  3000.00 N !
 
PARAMETER G(BCC_A2,AG:VA;0)   298.15
 -3809.512+117.152013*T-23.8463314*T*LN(T)-1.790585E-3*T**2-0.398587E-6*T**3
-12011*T**(-1);  1234.93 Y
-11695.252+189.216404*T-33.472*T*LN(T)+1411.773E26*T**(-9);  3000.00 N !
 
PARAMETER G(LIQUID,AG;0)   298.15
 3815.564+109.310993*T-23.8463314*T*LN(T)-1.790585E-3*T**2-0.398587E-6*T**3
-12011*T**(-1)-1033.905E-23*T**7;  1234.93 Y
-3587.111+180.964656*T-33.472*T*LN(T);  3000.00 N !

$ Source of data: Assessment of the Ag-Al system
$ S S Lim, P L Rossiter and J W Tibballs; CALPHAD, 1995, 19(2),
$ 131-142. "Assessment of the Al-Ag binary phase diagram"
PARAMETER  G(CUB_A13,AG:VA;0)   298.15
  -3809.512+117.152013*T-23.8463314*T*LN(T)-1.790585E-3*T**2-0.398587E-6*T**3
 -12011*T**(-1);  1234.93 Y
 -11695.252+189.216404*T-33.472*T*LN(T)+1411.773E26*T**(-9);  3000.00 N !

$ Oh, Shim, Lee and Lee
$ J. Alloys Compounds, 1996, 238, 155-66
$ A thermodynamic study on the Ag-Sb-Sn system
PARAMETER G(BCT_A5,AG;0)   298.15
 -3025.412+118.202013*T-23.8463314*T*LN(T)-1.790585E-3*T**2-0.398587E-6*T**3
-12011*T**(-1);  1234.93 Y
-10911.152+190.266404*T-33.472*T*LN(T)+1411.773E26*T**(-9);  3000.00 N !
$ -------------------------------------
 
$ Al
$ -------------------------------------
PARAMETER G(FCC_A1,AL:VA;0)   298.15
 -7976.15+137.093038*T-24.3671976*T*LN(T)-1.884662E-3*T**2-0.877664E-6*T**3
+74092*T**(-1);   700.00 Y
 -11276.24+223.048446*T-38.5844296*T*LN(T)+18.531982E-3*T**2-5.764227E-6*T**3
+74092*T**(-1);   933.47 Y
-11278.378+188.684153*T-31.748192*T*LN(T)-1230.524E25*T**(-9);  2900.00 N !
 
PARAMETER G(HCP_A3,AL:VA;0)   298.15
 -2495.15+135.293038*T-24.3671976*T*LN(T)-1.884662E-3*T**2-0.877664E-6*T**3
+74092*T**(-1);   700.00 Y
 -5795.24+221.248446*T-38.5844296*T*LN(T)+18.531982E-3*T**2-5.764227E-6*T**3
+74092*T**(-1);   933.47 Y
-5797.378+186.884153*T-31.748192*T*LN(T)-1230.524E25*T**(-9);  2900.00 N !
 
$ Introduced for version 4.1 of database
PARAMETER G(HCP_ZN,AL:VA;0)   298.15
 -2495.15+135.293038*T-24.3671976*T*LN(T)-1.884662E-3*T**2-0.877664E-6*T**3
+74092*T**(-1);   700.00 Y
 -5795.24+221.248446*T-38.5844296*T*LN(T)+18.531982E-3*T**2-5.764227E-6*T**3
+74092*T**(-1);   933.47 Y
-5797.378+186.884153*T-31.748192*T*LN(T)-1230.524E25*T**(-9);  2900.00 N !
 
PARAMETER G(CBCC_A12,AL:VA;0)   298.15
 2107.25+132.280038*T-24.3671976*T*LN(T)-1.884662E-3*T**2-0.877664E-6*T**3
+74092*T**(-1);   700.00 Y
 -1192.84+218.235446*T-38.5844296*T*LN(T)+18.531982E-3*T**2-5.764227E-6*T**3
+74092*T**(-1);   933.47 Y
-1194.978+183.871153*T-31.748192*T*LN(T)-1230.524E25*T**(-9);  2900.00 N !
 
PARAMETER G(BCC_A2,AL:VA;0)   298.15
 2106.85+132.280038*T-24.3671976*T*LN(T)-1.884662E-3*T**2-0.877664E-6*T**3
+74092*T**(-1);   700.00 Y
 -1193.24+218.235446*T-38.5844296*T*LN(T)+18.531982E-3*T**2-5.764227E-6*T**3
+74092*T**(-1);   933.47 Y
-1195.378+183.871153*T-31.748192*T*LN(T)-1230.524E25*T**(-9);  2900.00 N !
 
PARAMETER G(CUB_A13,AL:VA;0)   298.15
 2944.29+132.281438*T-24.3671976*T*LN(T)-1.884662E-3*T**2-0.877664E-6*T**3
+74092*T**(-1);   700.00 Y
 -355.8+218.236846*T-38.5844296*T*LN(T)+18.531982E-3*T**2-5.764227E-6*T**3
+74092*T**(-1);   933.47 Y
-357.938+183.872553*T-31.748192*T*LN(T)-1230.524E25*T**(-9);  2900.00 N !
 
PARAMETER G(LIQUID,AL;0)   298.15
 3028.879+125.251171*T-24.3671976*T*LN(T)-1.884662E-3*T**2-0.877664E-6*T**3
+74092*T**(-1)+79.337E-21*T**7;   700.00 Y
 -271.21+211.206579*T-38.5844296*T*LN(T)+18.531982E-3*T**2-5.764227E-6*T**3
+74092*T**(-1)+79.337E-21*T**7;   933.47 Y
-795.996+177.430178*T-31.748192*T*LN(T);  2900.00 N !

$ From COST507 database
PARAMETER G(BCT_A5,AL;0)   298.15
 2106.85+132.280038*T-24.3671976*T*LN(T)-1.884662E-3*T**2-0.877664E-6*T**3
+74092*T**(-1);   700.00 Y
 -1193.24+218.235446*T-38.5844296*T*LN(T)+18.531982E-3*T**2-5.764227E-6*T**3
+74092*T**(-1);   933.47 Y
-1195.378+183.871153*T-31.748192*T*LN(T)-1230.524E25*T**(-9);  2900.00 N !
 
$ From COST507 database
PARAMETER G(DIAMOND_A4,AL;0)   298.15
 -7976.15+167.093038*T-24.3671976*T*LN(T)-1.884662E-3*T**2-0.877664E-6*T**3
+74092*T**(-1);   700.00 Y
 -11276.24+253.048446*T-38.5844296*T*LN(T)+18.531982E-3*T**2-5.764227E-6*T**3
+74092*T**(-1);   933.47 Y
-11278.378+218.684153*T-31.748192*T*LN(T)-1230.524E25*T**(-9);  2900.00 N !
$ -------------------------------------
 
$ Am
$ -------------------------------------
PARAMETER G(DHCP,AM;0)   298.15
 -6639.201+89.645685*T-21.1868*T*LN(T)-5.59955E-3*T**2-0.541038E-6*T**3
-30424*T**(-1);  1329.00 Y
-21702.938+241.107269*T-41.84*T*LN(T);  3000.00 N !
 
PARAMETER G(FCC_A1,AM:VA;0)   298.15
 -5224.899+99.204329*T-23.1377*T*LN(T)-2.94694E-3*T**2-0.664773E-6*T**3
-18507*T**(-1);  1018.00 Y
 -2935.853+73.800069*T-19.4406*T*LN(T)-5.418E-3*T**2-0.375233E-6*T**3
-260435*T**(-1);  1548.70 Y
-22179.593+241.353807*T-41.84*T*LN(T);  3000.00 N !
 
PARAMETER G(BCC_A2,AM:VA;0)   298.15
 -665.396+85.114354*T-21.1868*T*LN(T)-5.5995E-3*T**2-0.541033E-6*T**3
-30424*T**(-1);   999.00 Y
 -7800.332+63.93115*T-15.8832*T*LN(T)-19.0671E-3*T**2+2.291117E-6*T**3
+2287195*T**(-1);  1339.00 Y
-13153.887+219.600832*T-39.748*T*LN(T);  1449.00 Y
 70352.138-326.394464*T+33.413*T*LN(T)-27.36485E-3*T**2+1.801717E-6*T**3
-17379450*T**(-1);  2183.60 Y
-16925.244+237.367028*T-41.84*T*LN(T);  3000.00 N !
 
PARAMETER G(LIQUID,AM;0)   298.15
 13271.499+75.525185*T-21.1868*T*LN(T)-5.59955E-3*T**2-0.541038E-6*T**3
-30424*T**(-1);  1329.00 Y
-1792.238+226.986769*T-41.84*T*LN(T);  3000.00 N !
$ -------------------------------------
 
$ As
$ -------------------------------------
PARAMETER G(RHOMBOHEDRAL_A7,AS;0)   298.15
-7270.447+122.211069*T-23.3144*T*LN(T)-2.71613E-3*T**2+11600*T**(-1);  1090.00 Y
-10454.913+163.457433*T-29.216037*T*LN(T);  1200.00 N !
 
PARAMETER G(LIQUID,AS;0)   298.15
17172.453+99.78639*T-23.3144*T*LN(T)-2.71613E-3*T**2+11600*T**(-1);  1090.00 Y
13987.987+141.032754*T-29.216037*T*LN(T);  1200.00 N !
 
PARAMETER G(FCC_A1,AS:VA;0)   298.15
17603.553+107.471069*T-23.3144*T*LN(T)-2.71613E-3*T**2+11600*T**(-1);  1090.00 Y
14419.087+148.717433*T-29.216037*T*LN(T);  1200.00 N !
 
PARAMETER G(BCC_A2,AS:VA;0)   298.15
17603.553+106.111069*T-23.3144*T*LN(T)-2.71613E-3*T**2+11600*T**(-1);  1090.00 Y
14419.087+147.357433*T-29.216037*T*LN(T);  1200.00 N !
 
PARAMETER G(HCP_A3,AS:VA;0)   298.15
17603.553+108.211069*T-23.3144*T*LN(T)-2.71613E-3*T**2+11600*T**(-1);  1090.00 Y
14419.087+149.457433*T-29.216037*T*LN(T);  1200.00 N !

PARAMETER G(RED_P,AS;0) 298.15 
-1488.447+118.356409*T-23.3144*T*LN(T)-2.71613E-3*T**2+11600*T**(-1);  1090.00 Y
-4672.913+159.602773*T-29.216037*T*LN(T);  1200.00 N !

$ -------------------------------------
 
$ Au
$ -------------------------------------
PARAMETER G(FCC_A1,AU:VA;0)   298.15
 -6938.856+106.830098*T-22.75455*T*LN(T)-3.85924E-3*T**2+0.379625E-6*T**3
-25097*T**(-1);   929.40 Y
 -93586.481+1021.69543*T-155.7067449*T*LN(T)+87.56015E-3*T**2
-11.518713E-6*T**3+10637210*T**(-1);  1337.33 Y
 314067.829-2016.378254*T+263.2522592*T*LN(T)-118.216828E-3*T**2
+8.923844E-6*T**3-67999832*T**(-1);  1735.80 Y
-12133.783+165.272524*T-30.9616*T*LN(T);  3200.00 N !
 
PARAMETER G(HCP_A3,AU:VA;0)   298.15
 -6698.106+108.430098*T-22.75455*T*LN(T)-3.85924E-3*T**2+0.379625E-6*T**3
-25097*T**(-1);   929.40 Y
 -93345.731+1023.29543*T-155.7067449*T*LN(T)+87.56015E-3*T**2
-11.518713E-6*T**3+10637210*T**(-1);  1337.33 Y
 314308.579-2014.778254*T+263.2522592*T*LN(T)-118.216828E-3*T**2
+8.923844E-6*T**3-67999832*T**(-1);  1735.80 Y
-11893.033+166.872524*T-30.9616*T*LN(T);  3200.00 N !
 
PARAMETER G(BCC_A2,AU:VA;0)   298.15
 -2688.856+105.730098*T-22.75455*T*LN(T)-3.85924E-3*T**2+0.379625E-6*T**3
-25097*T**(-1);   929.40 Y
 -89336.481+1020.59543*T-155.7067449*T*LN(T)+87.56015E-3*T**2
-11.518713E-6*T**3+10637210*T**(-1);  1337.33 Y
 318317.829-2017.478254*T+263.2522592*T*LN(T)-118.216828E-3*T**2
+8.923844E-6*T**3-67999832*T**(-1);  1735.80 Y
-7883.783+164.172524*T-30.9616*T*LN(T);  3200.00 N !
 
PARAMETER G(LIQUID,AU;0)   298.15
 5613.144+97.444232*T-22.75455*T*LN(T)-3.85924E-3*T**2+0.379625E-6*T**3
-25097*T**(-1);   929.40 Y
 -81034.481+1012.309564*T-155.7067449*T*LN(T)+87.56015E-3*T**2
-11.518713E-6*T**3+10637210*T**(-1);  1337.33 Y
 326619.829-2025.76412*T+263.2522592*T*LN(T)-118.216828E-3*T**2
+8.923844E-6*T**3-67999832*T**(-1);  1735.80 Y
418.217+155.886658*T-30.9616*T*LN(T);  3200.00 N !
$ -------------------------------------
 
$ B
$ -------------------------------------
PARAMETER G(BETA_RHOMBO_B,B;0)   298.15
 -7735.284+107.111864*T-15.6641*T*LN(T)-6.864515E-3*T**2+0.618878E-6*T**3
+370843*T**(-1);  1100.00 Y
 -16649.474+184.801744*T-26.6047*T*LN(T)-0.79809E-3*T**2-0.02556E-6*T**3
+1748270*T**(-1);  2348.00 Y
 -36667.582+231.336244*T-31.5957527*T*LN(T)-1.59488E-3*T**2+0.134719E-6*T**3
+11205883*T**(-1);  3000.00 Y
-21530.653+222.396264*T-31.4*T*LN(T);  6000.00 N !
 
PARAMETER G(LIQUID,B;0)   298.15
 40723.275+86.843839*T-15.6641*T*LN(T)-6.864515E-3*T**2+0.618878E-6*T**3
+370843*T**(-1);   500.00 Y
 41119.703+82.101722*T-14.9827763*T*LN(T)-7.095669E-3*T**2+0.507347E-6*T**3
+335484*T**(-1);  2348.00 Y
28842.012+200.94731*T-31.4*T*LN(T);  6000.00 N !

$ From COST507 database
PARAMETER G(FCC_A1,B:VA;0)   298.15
 35778.716+94.894864*T-15.6641*T*LN(T)-6.864515E-3*T**2+0.618878E-6*T**3
+370843*T**(-1);  1100.00 Y
 26864.526+172.584744*T-26.6047*T*LN(T)-0.79809E-3*T**2-0.02556E-6*T**3
+1748270*T**(-1);  2348.00 Y
 6846.418+219.119244*T-31.5957527*T*LN(T)-1.59488E-3*T**2+0.134719E-6*T**3
+11205883*T**(-1);  3000.00 Y
21983.347+210.179264*T-31.4*T*LN(T);  6000.00 N !
 
$ From COST507 database - add 10 to data to make unstable relative to
$ BETA_RHOMBO_B
PARAMETER G(DIAMOND_A4,B;0)   298.15
 -7725.284+107.111864*T-15.6641*T*LN(T)-6.864515E-3*T**2+0.618878E-6*T**3
+370843*T**(-1);  1100.00 Y
 -16639.474+184.801744*T-26.6047*T*LN(T)-0.79809E-3*T**2-0.02556E-6*T**3
+1748270*T**(-1);  2348.00 Y
 -36657.582+231.336244*T-31.5957527*T*LN(T)-1.59488E-3*T**2+0.134719E-6*T**3
+11205883*T**(-1);  3000.00 Y
-21520.653+222.396264*T-31.4*T*LN(T);  6000.00 N !
 
$ From COST507 database
PARAMETER G(HCP_A3,B:VA;0)   298.15
 42472.716+97.405864*T-15.6641*T*LN(T)-6.864515E-3*T**2+0.618878E-6*T**3
+370843*T**(-1);  1100.00 Y
 33558.526+175.095744*T-26.6047*T*LN(T)-0.79809E-3*T**2-0.02556E-6*T**3
+1748270*T**(-1);  2348.00 Y
 13540.418+221.630244*T-31.5957527*T*LN(T)-1.59488E-3*T**2+0.134719E-6*T**3
+11205883*T**(-1);  3000.00 Y
28677.347+212.690264*T-31.4*T*LN(T);  6000.00 N !
 
$ From COST507 Round 2 database
PARAMETER G(GRAPHITE,B;0)   298.15
 2264.716+105.111864*T-15.6641*T*LN(T)-6.864515E-3*T**2+0.618878E-6*T**3
+370843*T**(-1);  1100.00 Y
 -6649.474+182.801744*T-26.6047*T*LN(T)-0.79809E-3*T**2-0.02556E-6*T**3
+1748270*T**(-1);  2348.00 Y
 -26667.582+229.336244*T-31.5957527*T*LN(T)-1.59488E-3*T**2+0.134719E-6*T**3
+11205883*T**(-1);  3000.00 Y
-11530.653+220.396264*T-31.4*T*LN(T);  6000.00 N !

$ Source of data: Hallemans, Wollants and Roos
$ JPE 1995, 16(2), 137-149
$ Thermodynamic assessment of the Fe-Nb-B phase diagram
PARAMETER  G(BCC_A2,B:VA;0)   298.15
  35778.716+94.894864*T-15.6641*T*LN(T)-6.864515E-3*T**2+0.618878E-6*T**3
 +370843*T**(-1);  1100.00 Y
  26864.526+172.584744*T-26.6047*T*LN(T)-0.79809E-3*T**2-0.02556E-6*T**3
 +1748270*T**(-1);  2348.00 Y
  6846.418+219.119244*T-31.5957527*T*LN(T)-1.59488E-3*T**2+0.134719E-6*T**3
 +11205883*T**(-1);  3000.00 N !

$ -------------------------------------
 
$ Ba
$ -------------------------------------
PARAMETER G(BCC_A2,BA:VA;0)   298.15
 -17685.226+233.78606*T-42.889*T*LN(T)-1.8314E-3*T**2-0.000095E-6*T**3
+705880*T**(-1);  1000.00 Y
 -64873.614+608.188389*T-94.2824199*T*LN(T)+19.504772E-3*T**2-1.051353E-6*T**3
+8220192*T**(-1);  2995.00 Y
8083.889+136.780042*T-32.2*T*LN(T);  4000.00 N !
 
PARAMETER G(LIQUID,BA;0)   298.15
 -9738.988+229.540143*T-43.4961089*T*LN(T)-2.346416E-3*T**2+0.991223E-6*T**3
+723016*T**(-1);  1000.00 Y
 -7381.093+235.49642*T-45.103*T*LN(T)+2.154E-3*T**2+0.000027E-6*T**3
-365*T**(-1);  2995.00 Y
11940.282+132.212*T-32.2*T*LN(T);  4000.00 N !
 
PARAMETER G(HCP_A3,BA:VA;0)   298.15
 -15685.226+235.08606*T-42.889*T*LN(T)-1.8314E-3*T**2-0.000095E-6*T**3
+705880*T**(-1);  1000.00 Y
 -62873.614+609.488389*T-94.2824199*T*LN(T)+19.504772E-3*T**2-1.051353E-6*T**3
+8220192*T**(-1);  2995.00 Y
10083.889+138.080042*T-32.2*T*LN(T);  4000.00 N !
 
PARAMETER G(FCC_A1,BA:VA;0)   298.15
 -15885.226+234.38606*T-42.889*T*LN(T)-1.8314E-3*T**2-0.000095E-6*T**3
+705880*T**(-1);  1000.00 Y
 -63073.614+608.788389*T-94.2824199*T*LN(T)+19.504772E-3*T**2-1.051353E-6*T**3
+8220192*T**(-1);  2995.00 Y
9883.889+137.380042*T-32.2*T*LN(T);  4000.00 N !
$ -------------------------------------
 
$ Be
$ -------------------------------------
PARAMETER G(HCP_A3,BE:VA;0)   298.15
 -8553.651+137.560219*T-21.204*T*LN(T)-2.84715E-3*T**2-0.160413E-6*T**3
+293690*T**(-1);  1527.00 Y
 -121305.858+772.405844*T-103.9842999*T*LN(T)+21.078651E-3*T**2
-1.119065E-6*T**3+27251743*T**(-1);  3000.00 N !
 
PARAMETER G(BCC_A2,BE:VA;0)   298.15
 -1076.057+109.411712*T-17.1727841*T*LN(T)-8.672487E-3*T**2+0.961427E-6*T**3
+242309*T**(-1);  1527.00 Y
-6970.378+196.411689*T-30*T*LN(T);  1560.00 Y
 -2609.973+178.131722*T-27.7823769*T*LN(T)-0.103629E-3*T**2-0.059331E-6*T**3
-1250847*T**(-1);  3000.00 N !
 
PARAMETER G(LIQUID,BE;0)   298.15
 7511.838+120.362788*T-20.0497038*T*LN(T)-4.821347E-3*T**2+0.415958E-6*T**3
+281044*T**(-1);  1560.00 Y
 5364.713+156.961141*T-25.486*T*LN(T)-1.0572E-3*T**2-0.001117E-6*T**3
+15920*T**(-1);  3000.00 N !
 
PARAMETER G(FCC_A1,BE:VA;0)   298.15
 -2204.651+136.475219*T-21.204*T*LN(T)-2.84715E-3*T**2-0.160413E-6*T**3
+293690*T**(-1);  1527.00 Y
 -114956.858+771.320844*T-103.9842999*T*LN(T)+21.078651E-3*T**2
-1.119065E-6*T**3+27251743*T**(-1);  3000.00 N !
$ -------------------------------------
 
$ Bi
$ -------------------------------------
PARAMETER G(RHOMBOHEDRAL_A7,BI;0)   298.15
-7817.776+128.418925*T-28.4096529*T*LN(T)+12.338888E-3*T**2-8.381598E-6*T**3;
  544.55 Y
 30208.022-393.650351*T+51.8556592*T*LN(T)-75.311163E-3*T**2+13.499885E-6*T**3
-3616168*T**(-1)+166.145E23*T**(-9);   800.00 Y
 -11045.664+182.548971*T-35.9824*T*LN(T)+7.4266E-3*T**2-1.046E-6*T**3
+166.145E23*T**(-9);  1200.00 Y
-7581.312+124.77144*T-27.196*T*LN(T)+166.145E23*T**(-9);  3000.00 N !
 
PARAMETER G(LIQUID,BI;0)   298.15
 3428.29+107.782416*T-28.4096529*T*LN(T)+12.338888E-3*T**2-8.381598E-6*T**3
-59.549E-20*T**7;   544.55 Y
 41544.282-414.460769*T+51.8556592*T*LN(T)-75.311163E-3*T**2+13.499885E-6*T**3
-3616168*T**(-1);   800.00 Y
290.595+161.738553*T-35.9824*T*LN(T)+7.4266E-3*T**2-1.046E-6*T**3;  1200.00 Y
3754.947+103.961021*T-27.196*T*LN(T);  3000.00 N !
 
PARAMETER G(TETRAGONAL_A6,BI;0)   298.15
-3633.706+128.418925*T-28.4096529*T*LN(T)+12.338888E-3*T**2-8.381598E-6*T**3;
  544.55 Y
 34392.092-393.650351*T+51.8556592*T*LN(T)-75.311163E-3*T**2+13.499885E-6*T**3
-3616168*T**(-1)+166.145E23*T**(-9);   800.00 Y
 -6861.594+182.548971*T-35.9824*T*LN(T)+7.4266E-3*T**2-1.046E-6*T**3
+166.145E23*T**(-9);  1200.00 Y
-3397.242+124.77144*T-27.196*T*LN(T)+166.145E23*T**(-9);  3000.00 N !
 
PARAMETER G(BCT_A5,BI;0)   298.15
-3633.706+128.418925*T-28.4096529*T*LN(T)+12.338888E-3*T**2-8.381598E-6*T**3;
  544.55 Y
 34392.092-393.650351*T+51.8556592*T*LN(T)-75.311163E-3*T**2+13.499885E-6*T**3
-3616168*T**(-1)+166.145E23*T**(-9);   800.00 Y
 -6861.594+182.548971*T-35.9824*T*LN(T)+7.4266E-3*T**2-1.046E-6*T**3
+166.145E23*T**(-9);  1200.00 Y
-3397.242+124.77144*T-27.196*T*LN(T)+166.145E23*T**(-9);  3000.00 N !
 
PARAMETER G(BCC_A2,BI:VA;0)   298.15
3479.224+114.518925*T-28.4096529*T*LN(T)+12.338888E-3*T**2-8.381598E-6*T**3;
  544.55 Y
 41505.022-407.550351*T+51.8556592*T*LN(T)-75.311163E-3*T**2+13.499885E-6*T**3
-3616168*T**(-1)+166.145E23*T**(-9);   800.00 Y
 251.336+168.648971*T-35.9824*T*LN(T)+7.4266E-3*T**2-1.046E-6*T**3
+166.145E23*T**(-9);  1200.00 Y
3715.688+110.87144*T-27.196*T*LN(T)+166.145E23*T**(-9);  3000.00 N !
 
PARAMETER G(FCC_A1,BI:VA;0)   298.15
2082.224+115.918925*T-28.4096529*T*LN(T)+12.338888E-3*T**2-8.381598E-6*T**3;
  544.55 Y
 40108.022-406.150351*T+51.8556592*T*LN(T)-75.311163E-3*T**2+13.499885E-6*T**3
-3616168*T**(-1)+166.145E23*T**(-9);   800.00 Y
 -1145.664+170.048971*T-35.9824*T*LN(T)+7.4266E-3*T**2-1.046E-6*T**3
+166.145E23*T**(-9);  1200.00 Y
2318.688+112.27144*T-27.196*T*LN(T)+166.145E23*T**(-9);  3000.00 N !
 
PARAMETER G(HCP_A3,BI:VA;0)   298.15
2082.224+116.618925*T-28.4096529*T*LN(T)+12.338888E-3*T**2-8.381598E-6*T**3;
  544.55 Y
 40108.022-405.450351*T+51.8556592*T*LN(T)-75.311163E-3*T**2+13.499885E-6*T**3
-3616168*T**(-1)+166.145E23*T**(-9);   800.00 Y
 -1145.664+170.748971*T-35.9824*T*LN(T)+7.4266E-3*T**2-1.046E-6*T**3
+166.145E23*T**(-9);  1200.00 Y
2318.688+112.97144*T-27.196*T*LN(T)+166.145E23*T**(-9);  3000.00 N !
 
PARAMETER G(TET_ALPHA1,BI;0)   298.15
-3583.776+128.418925*T-28.4096529*T*LN(T)+12.338888E-3*T**2-8.381598E-6*T**3;
  544.55 Y
 34442.022-393.650351*T+51.8556592*T*LN(T)-75.311163E-3*T**2+13.499885E-6*T**3
-3616168*T**(-1)+166.145E23*T**(-9);   800.00 Y
 -6811.664+182.548971*T-35.9824*T*LN(T)+7.4266E-3*T**2-1.046E-6*T**3
+166.145E23*T**(-9);  1200.00 Y
-3347.312+124.77144*T-27.196*T*LN(T)+166.145E23*T**(-9);  3000.00 N !

$ -------------------------------------
 
$ C
$ -------------------------------------
PARAMETER G(GRAPHITE,C;0)   298.15
 -17368.441+170.73*T-24.3*T*LN(T)-0.4723E-3*T**2+2562600*T**(-1)
-264300000*T**(-2)+1.2E10*T**(-3);  6000.00 N !
 
PARAMETER G(DIAMOND_A4,C;0)   298.15
 -16359.441+175.61*T-24.31*T*LN(T)-0.4723E-3*T**2+2698000*T**(-1)
-261000000*T**(-2)+1.11E10*T**(-3);  6000.00 N !
 
PARAMETER G(LIQUID,C;0)   298.15
 100000.559+146.1*T-24.3*T*LN(T)-0.4723E-3*T**2+2562600*T**(-1)
-264300000*T**(-2)+1.2E10*T**(-3);  6000.00 N !
$ -------------------------------------
 
$ Ca
$ -------------------------------------
PARAMETER G(FCC_A1,CA:VA;0)   298.15
-4955.062+72.794266*T-16.3138*T*LN(T)-11.10455E-3*T**2-133574*T**(-1);
 1115.00 Y
 -107304.428+799.982066*T-114.2922467*T*LN(T)+23.733814E-3*T**2-1.2438E-6*T**3
+18245540*T**(-1);  3000.00 N !
 
PARAMETER G(BCC_A2,CA:VA;0)   298.15
 -7020.852+142.970155*T-28.2541*T*LN(T)+7.2326E-3*T**2-4.500217E-6*T**3
+60578*T**(-1);   716.00 Y
1640.475+1.999694*T-6.276*T*LN(T)-16.1921E-3*T**2-523000*T**(-1);  1115.00 Y
 -142331.096+1023.549046*T-143.8726979*T*LN(T)+32.543127E-3*T**2
-1.704079E-6*T**3+25353771*T**(-1);  3000.00 N !
 
PARAMETER G(LIQUID,CA;0)   298.15
5844.846+62.4838*T-16.3138*T*LN(T)-11.10455E-3*T**2-133574*T**(-1);   500.00 Y
 7838.856+18.2979*T-8.9874787*T*LN(T)-22.66537E-3*T**2+3.338303E-6*T**3
-230193*T**(-1);  1115.00 Y
-2654.938+188.9223*T-35*T*LN(T);  3000.00 N !
 
PARAMETER G(HCP_A3,CA:VA;0)   298.15
-4455.062+73.494266*T-16.3138*T*LN(T)-11.10455E-3*T**2-133574*T**(-1);
 1115.00 Y
 -106804.428+800.682066*T-114.2922467*T*LN(T)+23.733814E-3*T**2-1.2438E-6*T**3
+18245540*T**(-1);  3000.00 N !
$ -------------------------------------
 
$ Cd
$ -------------------------------------
PARAMETER G(HCP_A3,CD:VA;0)   298.15
-7083.469+99.506198*T-22.0442408*T*LN(T)-6.273908E-3*T**2-6966*T**(-1);
  594.22 Y
 -20064.971+256.812233*T-45.1611543*T*LN(T)+8.832011E-3*T**2-0.899604E-6*T**3
+1241290*T**(-1);  1500.00 Y
-9027.489+148.20548*T-29.7064*T*LN(T);  1600.00 N !
 
PARAMETER G(LIQUID,CD;0)   298.15
-955.025+89.209282*T-22.0442408*T*LN(T)-6.273908E-3*T**2-6966*T**(-1);
  400.00 Y
 21716.884-371.046869*T+53.1313898*T*LN(T)-115.159917E-3*T**2+28.899781E-6*T**3
-1271815*T**(-1);   594.22 Y
-3252.303+138.251107*T-29.7064*T*LN(T);  1600.00 N !
 
$From Zakulski, Moser, Rzyman et al. J. Phase Equil. 1993,14(2),184-196
PARAMETER G(FCC_A1,CD:VA;0)   298.15
-6191.169+98.586198*T-22.0442408*T*LN(T)-6.273908E-3*T**2-6966*T**(-1);
  594.22 Y
 -19172.671+255.892233*T-45.1611543*T*LN(T)+8.832011E-3*T**2-0.899604E-6*T**3
+1241290*T**(-1);  1500.00 Y
-8135.189+147.28548*T-29.7064*T*LN(T);  1600.00 N !
 
$From Zakulski, Moser, Rzyman et al. J. Phase Equil. 1993,14(2),184-196
PARAMETER G(TETRAGONAL_A6,CD;0)   298.15
-6191.169+98.586198*T-22.0442408*T*LN(T)-6.273908E-3*T**2-6966*T**(-1);
  594.22 Y
 -19172.671+255.892233*T-45.1611543*T*LN(T)+8.832011E-3*T**2-0.899604E-6*T**3
+1241290*T**(-1);  1500.00 Y
-8135.189+147.28548*T-29.7064*T*LN(T);  1600.00 N !

$ Source of data: Assessment of data the Cd-Hg system
$ Jang, Silk, Watson, Bryant, Chart and Argent, CALPHAD, 1995, 19(3), 
$ 415. "The thermodynamics and phase diagrams of the Cd-Hg and Cd-Hg-Te
$ systems"
PARAMETER G(RHOMBO_A10,CD;0)   298.15
 -6283.469+98.886198*T-22.0442408*T*LN(T)-6.273908E-3*T**2-6966*T**(-1);
  594.22 Y
  -19264.971+256.192233*T-45.1611543*T*LN(T)+8.832011E-3*T**2-0.899604E-6*T**3
 +1241290*T**(-1);  1500.00 Y
 -8227.489+147.58548*T-29.7064*T*LN(T);  1600.00 N !

$ Source of data: Assessment of data the Cd-Hg system
$ Jang, Silk, Watson, Bryant, Chart and Argent, CALPHAD, 1995, 19(3), 
$ 415. "The thermodynamics and phase diagrams of the Cd-Hg and Cd-Hg-Te
$ systems"
PARAMETER G(BCT_A5,CD;0)   298.15
 -2083.469+99.506198*T-22.0442408*T*LN(T)-6.273908E-3*T**2-6966*T**(-1);
  594.22 Y
  -15064.971+256.812233*T-45.1611543*T*LN(T)+8.832011E-3*T**2-0.899604E-6*T**3
 +1241290*T**(-1);  1500.00 Y
 -4027.489+148.20548*T-29.7064*T*LN(T);  1600.00 N !
$ -------------------------------------

$ Ce
$ -------------------------------------
PARAMETER G(FCC_A1,CE:VA;0)   298.15
 -7160.519+84.23022*T-22.3664*T*LN(T)-6.7103E-3*T**2-0.320773E-6*T**3
-18117*T**(-1);  1000.00 Y
 -79678.506+659.4604*T-101.3224803*T*LN(T)+26.046487E-3*T**2-1.930297E-6*T**3
+11531707*T**(-1);  2000.00 Y
-14198.639+190.370192*T-37.6978*T*LN(T);  4000.00 N !
 
PARAMETER G(BCC_A2,CE:VA;0)   298.15
 -1354.69-5.21501*T-7.7305867*T*LN(T)-29.098402E-3*T**2+4.784299E-6*T**3
-196303*T**(-1);  1000.00 Y
-12101.106+187.449688*T-37.6142*T*LN(T);  1072.00 Y
 -11950.375+186.333811*T-37.4627992*T*LN(T)-0.057145E-3*T**2+0.002348E-6*T**3
-25897*T**(-1);  4000.00 N !
 
PARAMETER G(LIQUID,CE;0)   298.15
 4117.865-11.423898*T-7.5383948*T*LN(T)-29.36407E-3*T**2+4.827734E-6*T**3
-198834*T**(-1);  1000.00 Y
-6730.605+183.023193*T-37.6978*T*LN(T);  4000.00 N !
 
$ From Gschneider and Pecharsky, JPE 1999, 20(6), 612-4
PARAMETER G(DHCP,CE;0)   298.15
 -7283.058+84.66322*T-22.3664*T*LN(T)-6.7103E-3*T**2-0.320773E-6*T**3
-18117*T**(-1);  1000.00 Y
 -79801.045+659.8934*T-101.3224803*T*LN(T)+26.046487E-3*T**2-1.930297E-6*T**3
+11531707*T**(-1);  2000.00 Y
-14321.178+190.803192*T-37.6978*T*LN(T);  4000.00 N !
 
$ From Peter Franke - Private communication
PARAMETER G(HCP_A3,CE:VA;0)   298.15
 -6860.519+84.23022*T-22.3664*T*LN(T)-6.7103E-3*T**2-0.320773E-6*T**3
-18117*T**(-1);  1000.00 Y
 -79378.506+659.4604*T-101.3224803*T*LN(T)+26.046487E-3*T**2-1.930297E-6*T**3
+11531707*T**(-1);  2000.00 Y
-13898.639+190.370192*T-37.6978*T*LN(T);  4000.00 N !
$ -------------------------------------
 
$ Co
$ -------------------------------------
PARAMETER G(HCP_A3,CO:VA;0)   298.15
 310.241+133.36601*T-25.0861*T*LN(T)-2.654739E-3*T**2-0.17348E-6*T**3
+72527*T**(-1);  1768.00 Y
-17197.666+253.28374*T-40.5*T*LN(T)+934.88E28*T**(-9);  6000.00 N !
PARAMETER  TC(HCP_A3,CO:VA;0)   298.15  1396.00;  6000.00 N !
PARAMETER  BM(HCP_A3,CO:VA;0)   298.15     1.35;  6000.00 N !
 
PARAMETER G(FCC_A1,CO:VA;0)   298.15
 737.832+132.750762*T-25.0861*T*LN(T)-2.654739E-3*T**2-0.17348E-6*T**3
+72527*T**(-1);  1768.00 Y
-16770.075+252.668487*T-40.5*T*LN(T)+934.88E28*T**(-9);  6000.00 N !
PARAMETER  TC(FCC_A1,CO:VA;0)   298.15  1396.00;  6000.00 N !
PARAMETER  BM(FCC_A1,CO:VA;0)   298.15     1.35;  6000.00 N !
 
PARAMETER G(LIQUID,CO;0)   298.15
 15395.278+124.434078*T-25.0861*T*LN(T)-2.654739E-3*T**2-0.17348E-6*T**3
+72527*T**(-1)-219.801E-23*T**7;  1768.00 Y
-846.61+243.599944*T-40.5*T*LN(T);  6000.00 N !
 
PARAMETER G(BCC_A2,CO:VA;0)   298.15
 3248.241+132.65221*T-25.0861*T*LN(T)-2.654739E-3*T**2-0.17348E-6*T**3
+72527*T**(-1);  1768.00 Y
-14259.666+252.56994*T-40.5*T*LN(T)+934.88E28*T**(-9);  6000.00 N !
PARAMETER  TC(BCC_A2,CO:VA;0)   298.15  1450.00;  6000.00 N !
PARAMETER  BM(BCC_A2,CO:VA;0)   298.15     1.35;  6000.00 N !
 
PARAMETER G(CBCC_A12,CO:VA;0)   298.15
 4465.241+133.36601*T-25.0861*T*LN(T)-2.654739E-3*T**2-0.17348E-6*T**3
+72527*T**(-1);  1768.00 Y
-13042.666+253.28374*T-40.5*T*LN(T)+934.88E28*T**(-9);  6000.00 N !
 
PARAMETER G(CUB_A13,CO:VA;0)   298.15
 3465.241+133.36601*T-25.0861*T*LN(T)-2.654739E-3*T**2-0.17348E-6*T**3
+72527*T**(-1);  1768.00 Y
-14042.666+253.28374*T-40.5*T*LN(T)+934.88E28*T**(-9);  6000.00 N !
$ -------------------------------------
 
$ Cr
$ -------------------------------------
PARAMETER G(BCC_A2,CR:VA;0)   298.15
-8856.94+157.48*T-26.908*T*LN(T)+1.89435E-3*T**2-1.47721E-6*T**3+139250*T**(-1);
 2180.00 Y
-34869.344+344.18*T-50*T*LN(T)-2885.26E29*T**(-9);  6000.00 N !
PARAMETER  TC(BCC_A2,CR:VA;0)   298.15  -311.50;  6000.00 N !
PARAMETER  BM(BCC_A2,CR:VA;0)   298.15    -0.008;  6000.00 N !
 
PARAMETER G(LIQUID,CR;0)   298.15
 15483.015+146.059775*T-26.908*T*LN(T)+1.89435E-3*T**2-1.47721E-6*T**3
+139250*T**(-1)+237.615E-23*T**7;  2180.00 Y
-16459.984+335.616316*T-50*T*LN(T);  6000.00 N !
 
PARAMETER G(FCC_A1,CR:VA;0)   298.15
 -1572.94+157.643*T-26.908*T*LN(T)+1.89435E-3*T**2-1.47721E-6*T**3
+139250*T**(-1);  2180.00 Y
-27585.344+344.343*T-50*T*LN(T)-2885.26E29*T**(-9);  6000.00 N !
PARAMETER  TC(FCC_A1,CR:VA;0)   298.15 -1109.00;  6000.00 N !
PARAMETER  BM(FCC_A1,CR:VA;0)   298.15    -2.46;  6000.00 N !
 
PARAMETER G(HCP_A3,CR:VA;0)   298.15
-4418.94+157.48*T-26.908*T*LN(T)+1.89435E-3*T**2-1.47721E-6*T**3+139250*T**(-1);
 2180.00 Y
-30431.344+344.18*T-50*T*LN(T)-2885.26E29*T**(-9);  6000.00 N !
PARAMETER  TC(HCP_A3,CR:VA;0)   298.15 -1109.00;  6000.00 N !
PARAMETER  BM(HCP_A3,CR:VA;0)   298.15    -2.46;  6000.00 N !
 
PARAMETER G(HCP_ZN,CR:VA;0)   298.15
-4417.94+157.48*T-26.908*T*LN(T)+1.89435E-3*T**2-1.47721E-6*T**3+139250*T**(-1);
 2180.00 Y
-30430.344+344.18*T-50*T*LN(T)-2885.26E29*T**(-9);  6000.00 N !

PARAMETER G(CUB_A13,CR:VA;0)   298.15
 7042.06+158.1076*T-26.908*T*LN(T)+1.89435E-3*T**2-1.47721E-6*T**3
+139250*T**(-1);  2180.00 Y
-18970.344+344.8076*T-50*T*LN(T)-2885.26E29*T**(-9);  6000.00 N !
 
PARAMETER G(CBCC_A12,CR:VA;0)   298.15
 2230.06+160.1996*T-26.908*T*LN(T)+1.89435E-3*T**2-1.47721E-6*T**3
+139250*T**(-1);  2180.00 Y
-23782.344+346.8996*T-50*T*LN(T)-2885.26E29*T**(-9);  6000.00 N !

$ -------------------------------------
 
$ Cs
$ -------------------------------------
PARAMETER G(BCC_A2,CS:VA;0)   200.00
 -17373.82+436.899787*T-90.5212584*T*LN(T)+202.9422E-3*T**2-127.907669E-6*T**3
+245245*T**(-1);   301.59 Y
 -13553.817+218.689955*T-46.7273304*T*LN(T)+20.43269E-3*T**2-4.074846E-6*T**3
+181528*T**(-1)+78.016E20*T**(-9);  2000.00 N !
 
PARAMETER G(LIQUID,CS;0)   200.00
 -15282.679+429.968752*T-90.5212584*T*LN(T)+202.9422E-3*T**2
-127.907669E-6*T**3+245245*T**(-1)-356.867E-20*T**7;   301.59 Y
 -11454.038+211.728844*T-46.7273304*T*LN(T)+20.43269E-3*T**2-4.074846E-6*T**3
+181528*T**(-1);  2000.00 N !
 
PARAMETER G(HCP_A3,CS:VA;0)   200.00
 -16873.82+438.899787*T-90.5212584*T*LN(T)+202.9422E-3*T**2-127.907669E-6*T**3
+245245*T**(-1);   301.59 Y
 -13053.817+220.689955*T-46.7273304*T*LN(T)+20.43269E-3*T**2-4.074846E-6*T**3
+181528*T**(-1)+78.016E20*T**(-9);  2000.00 N !
 
PARAMETER G(FCC_A1,CS:VA;0)   200.00
 -16873.82+438.199787*T-90.5212584*T*LN(T)+202.9422E-3*T**2-127.907669E-6*T**3
+245245*T**(-1);   301.59 Y
 -13053.817+219.989955*T-46.7273304*T*LN(T)+20.43269E-3*T**2-4.074846E-6*T**3
+181528*T**(-1)+78.016E20*T**(-9);  2000.00 N !
$ -------------------------------------
 
$ Cu
$ -------------------------------------
PARAMETER G(FCC_A1,CU:VA;0)   298.15
 -7770.458+130.485235*T-24.112392*T*LN(T)-2.65684E-3*T**2+0.129223E-6*T**3
+52478*T**(-1);  1357.77 Y
-13542.026+183.803828*T-31.38*T*LN(T)+364.167E27*T**(-9);  3200.00 N !
 
PARAMETER G(BCC_A2,CU:VA;0)   298.15
 -3753.458+129.230235*T-24.112392*T*LN(T)-2.65684E-3*T**2+0.129223E-6*T**3
+52478*T**(-1);  1357.77 Y
-9525.026+182.548828*T-31.38*T*LN(T)+364.167E27*T**(-9);  3200.00 N !
 
PARAMETER G(HCP_A3,CU:VA;0)   298.15
 -7170.458+130.685235*T-24.112392*T*LN(T)-2.65684E-3*T**2+0.129223E-6*T**3
+52478*T**(-1);  1357.77 Y
-12942.026+184.003828*T-31.38*T*LN(T)+364.167E27*T**(-9);  3200.00 N !
 
PARAMETER G(HCP_ZN,CU:VA;0)   298.15
 -7170.458+130.685235*T-24.112392*T*LN(T)-2.65684E-3*T**2+0.129223E-6*T**3
+52478*T**(-1);  1357.77 Y
-12942.026+184.003828*T-31.38*T*LN(T)+364.167E27*T**(-9);  3200.00 N !
 
PARAMETER G(LIQUID,CU;0)   298.15
 5194.277+120.973331*T-24.112392*T*LN(T)-2.65684E-3*T**2+0.129223E-6*T**3
+52478*T**(-1)-584.89E-23*T**7;  1357.77 Y
-46.545+173.881484*T-31.38*T*LN(T);  3200.00 N !

$ -------------------------------------
 
$ Dy
$ -------------------------------------
$ Data from Huasen Shen, Weijing Zhang, Guoquan Liu, Run Wang and Zhenmin Du
$ Report F-95-01, May 1995, University of Science and Technology, Beijing
PARAMETER G(HCP_A3,DY:VA;0) 100 -7937.16586+102.307412*T-26.3917167*T*LN(T)
         -7.61683657E-4*T**2-5.86914125E-7*T**3+4010.90565*T**(-1); 1000 Y
    -13733.3280+214.012934*T-43.8283359*T*LN(T)+1.66909801E-2*T**2
         -3.49702836E-6*T**3+1.73619874E-2*T**(-1); 1654.15 Y
    -404681.371+2032.14150*T-272.123952*T*LN(T)+5.78301681E-2*T**2
         -2.76169148E-6*T**3+109616238*T**(-1); 3000 N !
PARAMETER TC(HCP_A3,DY:VA;0) 100 179; 3000 N !
PARAMETER BMAGN(HCP_A3,DY:VA;0) 100 3.0; 3000 N !

$ Data from Huasen Shen, Weijing Zhang, Guoquan Liu, Run Wang and Zhenmin Du
$ Report F-95-01, May 1995, University of Science and Technology, Beijing
PARAMETER G(BCC_A2,DY:VA;0) 100 -6428.98566+101.740795819*T
         -26.3917167*T*LN(T)-7.61683657E-4*T**2-5.86914125E-7*T**3
         +4010.90565*T**(-1); 1000 Y
     327500.062-2868.04585*T+391.515418*T*LN(T)-2.24042148E-1*T**2
         +2.04076075E-5*T**3-48652656.5*T**(-1); 1654.15 Y
     -33708.7949+291.409631*T-50.208*T*LN(T); 1685.15 Y
     -40775.4966+330.318068*T-55.2811171*T*LN(T)+1.5254673E-3*T**2
         -7.74371160E-8*T**3+1776589.32*T**(-1); 3000 N !

$ Data from Huasen Shen, Weijing Zhang, Guoquan Liu, Run Wang and Zhenmin Du
$ Report F-95-01, May 1995, University of Science and Technology, Beijing
PARAMETER G(LIQUID,DY;0) 100 5259.45264+94.7630477*T-26.3917167*T*LN(T)
         -7.61683657E-4*T**2-5.86914125E-7*T**3+4010.90565*T**(-1); 1000 Y
     300126.971-2519.78614*T+341.302578*T*LN(T)-1.96153225E-1*T**2
         +1.76197799E-5*T**3-43071677.5*T**(-1); 1685.15 Y
     -21864.7344+282.205014*T-49.9151*T*LN(T); 3000 N !
$ -------------------------------------
  
$ Er
$ -------------------------------------
PARAMETER G(HCP_A3,ER:VA;0)   298.15
 -8489.136+116.698964*T-28.3846744*T*LN(T)+0.995792E-3*T**2-0.952557E-6*T**3
+9581*T**(-1);  1802.00 Y
 -445688.206+2233.102116*T-298.1351305*T*LN(T)+65.950553E-3*T**2
-3.041405E-6*T**3+123973199*T**(-1);  3200.00 N !
 
PARAMETER G(LIQUID,ER;0)   298.15
 10892.966+106.457118*T-28.3846744*T*LN(T)+0.995792E-3*T**2-0.952557E-6*T**3
+9581*T**(-1);   500.00 Y
 17912.678+0.355564*T-12.0761776*T*LN(T)-14.414687E-3*T**2+1.316517E-6*T**3
-528122*T**(-1);  1802.00 Y
747.131+187.623024*T-38.702*T*LN(T);  3200.00 N !

$ New data - Susanne Norgren, J P E 2000, 21(2), 148-156
PARAMETER G(BCC_A2,ER:VA;0)   298.15
 -3889.136+114.204611*T-28.3846744*T*LN(T)+0.995792E-3*T**2-0.952557E-6*T**3
+9581*T**(-1);  1802.00 Y
 -441088.206+2230.607763*T-298.1351305*T*LN(T)+65.950553E-3*T**2
-3.041405E-6*T**3+123973199*T**(-1);  3200.00 N !
$ -------------------------------------
 
$ Eu
$ -------------------------------------
PARAMETER G(BCC_A2,EU:VA;0)   298.15
 -9864.965+135.836737*T-32.8418896*T*LN(T)+9.31735E-3*T**2-4.006564E-6*T**3
+102717*T**(-1);  1095.00 Y
 -287423.476+2174.733036*T-309.3571009*T*LN(T)+114.530917E-3*T**2
-8.809866E-6*T**3+48455305*T**(-1);  1900.00 N !
 
PARAMETER G(LIQUID,EU;0)   298.15
 -1482.46+128.661522*T-32.8418896*T*LN(T)+9.31735E-3*T**2-4.006564E-6*T**3
+102717*T**(-1);   400.00 Y
 10972.726-103.688201*T+4.3501554*T*LN(T)-36.811218E-3*T**2+5.452934E-6*T**3
-646908*T**(-1);  1095.00 Y
-6890.641+175.517247*T-38.11624*T*LN(T);  1900.00 N !
$ -------------------------------------
 
$ Fe
$ -------------------------------------
PARAMETER G(BCC_A2,FE:VA;0)   298.15
1225.7+124.134*T-23.5143*T*LN(T)-4.39752E-3*T**2-0.058927E-6*T**3+77359*T**(-1);
 1811.00 Y
-25383.581+299.31255*T-46*T*LN(T)+2296.03E28*T**(-9);  6000.00 N !
PARAMETER  TC(BCC_A2,FE:VA;0)   298.15  1043.00;  6000.00 N !
PARAMETER  BM(BCC_A2,FE:VA;0)   298.15     2.22;  6000.00 N !
 
$ Slight changes to data for high temperature range
PARAMETER G(FCC_A1,FE:VA;0)   298.15
-236.7+132.416*T-24.6643*T*LN(T)-3.75752E-3*T**2-0.058927E-6*T**3+77359*T**(-1);
 1811.00 Y
-27097.3963+300.252559*T-46*T*LN(T)+2788.54E28*T**(-9);  6000.00 N !
PARAMETER  TC(FCC_A1,FE:VA;0)   298.15  -201.00;  6000.00 N !
PARAMETER  BM(FCC_A1,FE:VA;0)   298.15    -2.10;  6000.00 N !
 
PARAMETER G(LIQUID,FE;0)   298.15
 13265.87+117.57557*T-23.5143*T*LN(T)-4.39752E-3*T**2-0.058927E-6*T**3
+77359*T**(-1)-367.516E-23*T**7;  1811.00 Y
-10838.83+291.302*T-46*T*LN(T);  6000.00 N !
 
PARAMETER G(CBCC_A12,FE:VA;0)   298.15
5970.7+124.134*T-23.5143*T*LN(T)-4.39752E-3*T**2-0.058927E-6*T**3+77359*T**(-1);
 1811.00 Y
-20638.581+299.31255*T-46*T*LN(T)+2296.03E28*T**(-9);  6000.00 N !
 
PARAMETER G(CUB_A13,FE:VA;0)   298.15
4970.7+124.134*T-23.5143*T*LN(T)-4.39752E-3*T**2-0.058927E-6*T**3+77359*T**(-1);
 1811.00 Y
-21638.581+299.31255*T-46*T*LN(T)+2296.03E28*T**(-9);  6000.00 N !
 
$ Small changes to data for high temperature range
PARAMETER G(HCP_A3,FE:VA;0)   298.15
 -2480.08+136.725*T-24.6643*T*LN(T)-3.75752E-3*T**2-0.058927E-6*T**3
+77359*T**(-1);  1811.00 Y
-29340.776+304.561559*T-46*T*LN(T)+2788.54E28*T**(-9);  6000.00 N !

PARAMETER G(ORTHORHOMBIC_A20,FE;0)   298.15
6225.7+124.134*T-23.5143*T*LN(T)-4.39752E-3*T**2-0.058927E-6*T**3+77359*T**(-1);
 1811.00 Y
-20383.581+299.31255*T-46*T*LN(T)+2296.03E28*T**(-9);  6000.00 N !

PARAMETER G(TETRAGONAL_U,FE;0)   298.15
6225.7+124.134*T-23.5143*T*LN(T)-4.39752E-3*T**2-0.058927E-6*T**3+77359*T**(-1);
 1811.00 Y
-20383.581+299.31255*T-46*T*LN(T)+2296.03E28*T**(-9);  6000.00 N !
$ -------------------------------------
 
$ Ga
$ -------------------------------------
$ Changed for version 3.00: lower temperature limit now 200 K 
PARAMETER G(ORTHORHOMBIC_GA,GA;0)   200.00
 -21312.331+585.263691*T-108.2287832*T*LN(T)+227.155636E-3*T**2
-118.575257E-6*T**3+439954*T**(-1);   302.91 Y
 -7055.643+132.73019*T-26.0692906*T*LN(T)+0.1506E-3*T**2-0.040173E-6*T**3
-118332*T**(-1)+164.547E21*T**(-9);  4000.00 N !
 
$ Changed for version 3.00: lower temperature limit now 200 K 
PARAMETER G(LIQUID,GA;0)   200.00
 -15821.033+567.189696*T-108.2287832*T*LN(T)+227.155636E-3*T**2
-118.575257E-6*T**3+439954*T**(-1)-70.171E-18*T**7;   302.91 Y
 -1389.188+114.049043*T-26.0692906*T*LN(T)+0.1506E-3*T**2-0.040173E-6*T**3
-118332*T**(-1);  4000.00 N !
 
$ Changed for version 3.00: lower temperature limit now 200 K 
PARAMETER G(HCP_A3,GA:VA;0)   200.00
 -16812.331+575.763691*T-108.2287832*T*LN(T)+227.155636E-3*T**2
-118.575257E-6*T**3+439954*T**(-1);   302.91 Y
 -2555.643+123.23019*T-26.0692906*T*LN(T)+0.1506E-3*T**2-0.040173E-6*T**3
-118332*T**(-1)+164.547E21*T**(-9);  4000.00 N !
 
$ Changed for version 3.00: lower temperature limit now 200 K 
PARAMETER G(FCC_A1,GA:VA;0)   200.00
 -17512.331+575.063691*T-108.2287832*T*LN(T)+227.155636E-3*T**2
-118.575257E-6*T**3+439954*T**(-1);   302.91 Y
 -3255.643+122.53019*T-26.0692906*T*LN(T)+0.1506E-3*T**2-0.040173E-6*T**3
-118332*T**(-1)+164.547E21*T**(-9);  4000.00 N !
 
$ Changed for version 3.00: lower temperature limit now 200 K 
PARAMETER G(BCC_A2,GA:VA;0)   200.00
 -16812.331+573.563691*T-108.2287832*T*LN(T)+227.155636E-3*T**2
-118.575257E-6*T**3+439954*T**(-1);   302.91 Y
 -2555.643+121.03019*T-26.0692906*T*LN(T)+0.1506E-3*T**2-0.040173E-6*T**3
-118332*T**(-1)+164.547E21*T**(-9);  4000.00 N !
 
$ Changed for version 3.00: lower temperature limit now 200 K 
PARAMETER G(TETRAGONAL_A6,GA;0)   200.00
 -17812.331+575.263691*T-108.2287832*T*LN(T)+227.155636E-3*T**2
-118.575257E-6*T**3+439954*T**(-1);   302.91 Y
 -3555.643+122.73019*T-26.0692906*T*LN(T)+0.1506E-3*T**2-0.040173E-6*T**3
-118332*T**(-1)+164.547E21*T**(-9);  4000.00 N !
 
$ Changed for version 3.00: lower temperature limit now 200 K 
PARAMETER G(BCT_A5,GA;0)   200.00
 -17466.331+575.463691*T-108.2287832*T*LN(T)+227.155636E-3*T**2
-118.575257E-6*T**3+439954*T**(-1);   302.91 Y
 -3209.643+122.93019*T-26.0692906*T*LN(T)+0.1506E-3*T**2-0.040173E-6*T**3
-118332*T**(-1)+164.547E21*T**(-9);  4000.00 N !
$ -------------------------------------
 
$ Gd
$ -------------------------------------
$ Data from Huasen Shen, Weijing Zhang, Guoquan Liu, Run Wang and Zhenmin Du
$ Report F-95-02, May 1995, University of Science and Technology, Beijing
PARAMETER G(HCP_A3,GD:VA;0) 200 -6834.58550+97.131010*T-24.7214131*T*LN(T)
         -2.85240521E-3*T**2-3.14674076E-7*T**3-8665.73348*T**(-1); 1000 Y
    -6483.25362+95.6919924*T-24.6598297*T*LN(T)-1.85225011E-3*T**2
